Repository: sixpolexer-creator/metallicore

# MetalliCore — Engineering Knowledge Platform

Offline-first engineering knowledge platform for standards, materials, and
related engineering objects. See `Metallicore_Prompt.md` (repo parent) for
the full product spec and `docs/adr/` for architectural decisions.

This platform runs on a private, offline industrial network. Internet access
and cloud AI must never be required for normal operation.

## Workspace layout

```
apps/web/            Next.js app — UI shell + API (Route Handlers)
packages/core/        Kernel: config, logging, db connection, and stub
                       interfaces for auth, plugin-loader, metadata-engine,
                       relationship-engine, search-engine, navigation,
                       storage, security
packages/plugin-sdk/  Types + definePlugin() plugins will implement against
packages/plugins/     Individual plugins (Standards, Materials, ...) — empty
                       until Phase 7 of docs/adr/0001-core-architecture.md
infra/                docker-compose.yml — local/offline Postgres
docs/adr/             Architecture Decision Records
```

## Scripts (from repo root)

| Command | Effect |
|---|---|
| `npm run dev` | Run the web app in dev mode |
| `npm run build` | Build the web app |
| `npm run lint` | Lint all workspaces |
| `npm run typecheck` | Typecheck all workspaces |
| `npm run db:up` / `db:down` | Start/stop local Postgres |

## Status

Phase 1 of 13 (Core Architecture) — see `docs/adr/0001-core-architecture.md`
for what's implemented vs. stubbed, and the full phase order.

File: data/standards_research/AMS/AMS_4037.json
{
  "designation": "AMS 4037",
  "full_name": "Aluminum Alloy, Sheet and Plate, 4.4Cu-1.5Mg-0.60Mn (2024; -T3 Flat Sheet, -T351 Plate), Solution Heat Treated",
  "version_year": "see SAE catalog for current revision",
  "body": "AMS",
  "scope": "2024 aluminum alloy sheet and plate, solution heat treated (T3/T351 tempers), for aerospace structural applications.",
  "alloy": "2024 aluminum (UNS A92024)",
  "chemical_composition": {
    "note": "Limiting composition of 2024 aluminum as widely published by independent sources (Aluminum Association, MatWeb); values in wt%.",
    "Cu": "3.8-4.9",
    "Mg": "1.2-1.8",
    "Mn": "0.30-0.9",
    "Si": "0.50 max",
    "Fe": "0.50 max",
    "Zn": "0.25 max",
    "Cr": "0.10 max",
    "Ti": "0.15 max",
    "Al": "balance"
  },
  "mechanical_properties": {
    "note": "Typical room-temperature properties in the -T3 temper, from independent datasheets.",
    "tensile_strength_ultimate": "483 MPa (70 ksi)",
    "yield_strength_0.2pct": "345 MPa (50 ksi)",
    "elongation_pct": "15-20",
    "density": "2.78 g/cm3",
    "elastic_modulus": "73.1 GPa (10.6 x 10^6 psi)",
    "hardness": "approx 120 HB"
  },
  "source": [
    "https://www.matweb.com (Aluminum 2024-T3)",
    "https://www.aluminum.org (Aluminum Association alloy data)"
  ],
  "license_note": "Alloy composition/property data for 2024 aluminum is widely published by independent free sources (Aluminum Association, MatWeb, ASM). Not reproduced from the copyrighted AMS document; AMS 4037 designation used only as an identifier.",
  "status": "open_data"
}

File: data/standards_research/AMS/AMS_4045.json
{
  "designation": "AMS 4045",
  "full_name": "Aluminum Alloy, Sheet and Plate, 5.6Zn-2.5Mg-1.6Cu-0.23Cr (7075; -T6 Sheet, -T651 Plate), Solution and Precipitation Heat Treated",
  "version_year": "see SAE catalog for current revision",
  "body": "AMS",
  "scope": "7075 aluminum alloy sheet and plate in the -T6/-T651 tempers for high-strength aerospace structural applications.",
  "alloy": "7075 aluminum (UNS A97075)",
  "chemical_composition": {
    "note": "Limiting composition of 7075 aluminum as widely published by independent sources (Aluminum Association, MatWeb); values in wt%.",
    "Zn": "5.1-6.1",
    "Mg": "2.1-2.9",
    "Cu": "1.2-2.0",
    "Cr": "0.18-0.28",
    "Fe": "0.50 max",
    "Si": "0.40 max",
    "Mn": "0.30 max",
    "Ti": "0.20 max",
    "Al": "balance"
  },
  "mechanical_properties": {
    "note": "Typical room-temperature properties in the -T6 temper, from independent datasheets.",
    "tensile_strength_ultimate": "572 MPa (83 ksi)",
    "yield_strength_0.2pct": "503 MPa (73 ksi)",
    "elongation_pct": "9-11",
    "density": "2.81 g/cm3",
    "elastic_modulus": "71.7 GPa (10.4 x 10^6 psi)",
    "hardness": "approx 150 HB"
  },
  "source": [
    "https://www.matweb.com (Aluminum 7075-T6)",
    "https://www.aluminum.org (Aluminum Association alloy data)"
  ],
  "license_note": "Alloy composition/property data for 7075 aluminum is widely published by independent free sources (Aluminum Association, MatWeb, ASM). Not reproduced from the copyrighted AMS document; AMS 4045 designation used only as an identifier.",
  "status": "open_data"
}

File: data/standards_research/AMS/AMS_4050.json
{
  "designation": "AMS 4050",
  "full_name": "Aluminum Alloy, Plate, 6.2Zn-2.3Cu-2.3Mg-0.12Zr (7050-T7451), Solution Heat Treated, Stress Relieved, and Overaged",
  "version_year": "see SAE catalog for current revision",
  "body": "AMS",
  "scope": "Covers 7050 aluminum alloy plate in the -T7451 temper (solution heat treated, stress relieved by stretching, and overaged) for aerospace structural applications, particularly thick sections such as bulkheads, wing spars, and fuselage frames. The T7451 temper trades a small strength reduction for improved resistance to stress-corrosion cracking and exfoliation.",
  "chemical_composition": {
    "Si": "0.12 max",
    "Fe": "0.15 max",
    "Cu": "2.0-2.6",
    "Mn": "0.10 max",
    "Mg": "1.9-2.6",
    "Cr": "0.04 max",
    "Zn": "5.7-6.7",
    "Zr": "0.08-0.15",
    "Ti": "0.06 max",
    "Al": "balance (approx. 87.3-90.3)"
  },
  "mechanical_properties": {
    "note": "T7451 plate, longitudinal, by thickness range. Strengths in ksi, elongation in 2 in.",
    "under_2in": { "tensile_strength_ksi": 74, "yield_strength_ksi": 64, "elongation_pct": 10 },
    "2.0_to_3.0in": { "tensile_strength_ksi": 73, "yield_strength_ksi": 63, "elongation_pct": 9 },
    "3.0_to_4.0in": { "tensile_strength_ksi": 72, "yield_strength_ksi": 62, "elongation_pct": 9 },
    "4.0_to_5.0in": { "tensile_strength_ksi": 71, "yield_strength_ksi": 61, "elongation_pct": 9 }
  },
  "source": "https://www.aircraftmaterials.com/data/aluminium/7050.html ; https://www.aerometalsalliance.com/resources/data-sheets/view/Aluminium-Alloy-AMS-4050-T7451-Plate_223",
  "license_note": "Composition and typical T7451 mechanical properties compiled from freely published aerospace aluminum mill/distributor datasheets citing AMS 4050 (7050-T7451); no paywalled SAE text reproduced.",
  "status": "open_data"
}

File: data/standards_research/AMS/AMS_4911.json
{
  "designation": "AMS 4911",
  "full_name": "Titanium Alloy, Sheet, Strip, and Plate, 6Al - 4V, Annealed",
  "version_year": "see SAE catalog for current revision",
  "body": "AMS",
  "scope": "Ti-6Al-4V (Grade 5) titanium alloy in sheet, strip, and plate form, annealed condition, for aerospace parts.",
  "alloy": "Ti-6Al-4V (Grade 5, UNS R56400)",
  "chemical_composition": {
    "note": "Nominal / limiting composition of Ti-6Al-4V as widely published by independent sources; values in wt%.",
    "Al": "5.5-6.75",
    "V": "3.5-4.5",
    "Fe": "0.30 max",
    "O": "0.20 max",
    "C": "0.08 max",
    "N": "0.05 max",
    "H": "0.015 max",
    "Y": "0.005 max",
    "Ti": "balance"
  },
  "mechanical_properties": {
    "note": "Typical room-temperature properties of annealed Ti-6Al-4V from independent datasheets.",
    "tensile_strength_ultimate": "895-965 MPa (130-140 ksi), 130 ksi typical minimum",
    "yield_strength_0.2pct": "828-895 MPa (120-130 ksi), 120 ksi typical minimum",
    "elongation_pct": "10-14",
    "density": "4.43 g/cm3",
    "elastic_modulus": "113.8 GPa (16.5 x 10^6 psi)",
    "hardness": "approx 36 HRC"
  },
  "source": [
    "https://www.azom.com/properties.aspx?ArticleID=1547",
    "https://www.matweb.com (Ti-6Al-4V, Grade 5)"
  ],
  "license_note": "Alloy composition/property data for Ti-6Al-4V is widely published by independent free sources (AZoM, MatWeb, ASM). Not reproduced from the copyrighted AMS document; AMS 4911 designation used only as an identifier.",
  "status": "open_data"
}

File: data/standards_research/AMS/AMS_4928.json
{
  "designation": "AMS 4928",
  "full_name": "Titanium Alloy Bars, Wire, Forgings, Rings, and Drawn Shapes, 6Al - 4V, Annealed",
  "version_year": "see SAE catalog for current revision",
  "body": "AMS",
  "scope": "Ti-6Al-4V (Grade 5) titanium alloy bars, wire, forgings, rings, and drawn shapes, annealed condition, for aerospace parts.",
  "alloy": "Ti-6Al-4V (Grade 5, UNS R56400)",
  "chemical_composition": {
    "note": "Nominal / limiting composition of Ti-6Al-4V as widely published by independent sources; values in wt%.",
    "Al": "5.5-6.75",
    "V": "3.5-4.5",
    "Fe": "0.30 max",
    "O": "0.20 max",
    "C": "0.08 max",
    "N": "0.05 max",
    "H": "0.0125 max",
    "Ti": "balance"
  },
  "mechanical_properties": {
    "note": "Typical room-temperature properties of annealed Ti-6Al-4V bar from independent datasheets.",
    "tensile_strength_ultimate": "895-1000 MPa (130-145 ksi), 130 ksi typical minimum",
    "yield_strength_0.2pct": "828-925 MPa (120-134 ksi), 120 ksi typical minimum",
    "elongation_pct": "10-15",
    "reduction_of_area_pct": "25-35",
    "density": "4.43 g/cm3",
    "elastic_modulus": "113.8 GPa (16.5 x 10^6 psi)",
    "hardness": "approx 36 HRC"
  },
  "source": [
    "https://www.azom.com/properties.aspx?ArticleID=1547",
    "https://www.matweb.com (Ti-6Al-4V, Grade 5)"
  ],
  "license_note": "Alloy composition/property data for Ti-6Al-4V is widely published by independent free sources (AZoM, MatWeb, ASM). Not reproduced from the copyrighted AMS document; AMS 4928 designation used only as an identifier.",
  "status": "open_data"
}

File: data/standards_research/AMS/AMS_5510.json
{
  "designation": "AMS 5510",
  "full_name": "Steel, Corrosion and Heat-Resistant, Sheet, Strip, and Plate, 18Cr-10Ni-0.70Ti (SAE 30321), Solution Heat Treated (321 Stainless)",
  "version_year": "see SAE catalog for current revision",
  "body": "AMS",
  "scope": "321 titanium-stabilized austenitic stainless steel sheet, strip, and plate in the solution-treated condition for elevated-temperature aerospace applications.",
  "alloy": "AISI 321 (UNS S32100)",
  "chemical_composition": {
    "note": "Limiting composition of Type 321 stainless as widely published by independent sources (MatWeb, ASM, AISI); values in wt%.",
    "Cr": "17.0-19.0",
    "Ni": "9.0-12.0",
    "Ti": "5xC min to 0.70 max",
    "C": "0.08 max",
    "Mn": "2.0 max",
    "Si": "1.0 max",
    "P": "0.045 max",
    "S": "0.03 max",
    "Fe": "balance"
  },
  "mechanical_properties": {
    "note": "Typical room-temperature properties in the annealed condition, from independent datasheets.",
    "tensile_strength_ultimate": "515-620 MPa (75-90 ksi), 75 ksi typical minimum",
    "yield_strength_0.2pct": "205-240 MPa (30-35 ksi), 30 ksi typical minimum",
    "elongation_pct": "40-45",
    "density": "7.90 g/cm3",
    "elastic_modulus": "193 GPa (28 x 10^6 psi)",
    "hardness": "approx 80 HRB"
  },
  "source": [
    "https://www.matweb.com (AISI Type 321 stainless steel)",
    "https://www.aircraftmaterials.com (321 / AMS 5510)"
  ],
  "license_note": "Alloy composition/property data for Type 321 stainless is widely published by independent free sources (MatWeb, ASM, AISI). Not reproduced from the copyrighted AMS document; AMS 5510 designation used only as an identifier.",
  "status": "open_data"
}

File: data/standards_research/AMS/AMS_5536.json
{
  "designation": "AMS 5536",
  "full_name": "Nickel Alloy, Corrosion and Heat-Resistant, Sheet, Strip, and Plate, 47.5Ni-22Cr-1.5Co-9.0Mo-0.60W-18.5Fe, Solution Heat Treated (Hastelloy X / UNS N06002)",
  "version_year": "see SAE catalog for current revision",
  "body": "AMS",
  "scope": "Hastelloy X (UNS N06002) nickel-base superalloy sheet, strip, and plate in the solution-annealed condition for high-temperature aerospace applications such as combustor and afterburner components.",
  "alloy": "Hastelloy X (UNS N06002)",
  "chemical_composition": {
    "note": "Limiting composition of Hastelloy X as widely published by independent sources (Haynes International, MatWeb); values in wt%.",
    "Ni": "balance (approx 47)",
    "Cr": "20.5-23.0",
    "Fe": "17.0-20.0",
    "Mo": "8.0-10.0",
    "Co": "0.5-2.5",
    "W": "0.2-1.0",
    "C": "0.05-0.15",
    "Mn": "1.0 max",
    "Si": "1.0 max",
    "B": "0.008 max"
  },
  "mechanical_properties": {
    "note": "Typical room-temperature properties in the solution-annealed condition, from independent datasheets.",
    "tensile_strength_ultimate": "745-800 MPa (108-116 ksi), 100 ksi typical minimum",
    "yield_strength_0.2pct": "360-390 MPa (52-57 ksi), 52 ksi typical minimum",
    "elongation_pct": "35-45",
    "density": "8.22 g/cm3",
    "elastic_modulus": "205 GPa (29.8 x 10^6 psi)"
  },
  "source": [
    "https://www.haynesintl.com (HASTELLOY X alloy brochure)",
    "https://www.matweb.com (Hastelloy X, UNS N06002)"
  ],
  "license_note": "Alloy composition/property data for Hastelloy X is widely published by independent free sources (Haynes International, MatWeb, ASM). Not reproduced from the copyrighted AMS document; AMS 5536 designation used only as an identifier.",
  "status": "open_data"
}

File: data/standards_research/AMS/AMS_5596.json
{
  "designation": "AMS 5596",
  "full_name": "Nickel Alloy, Corrosion and Heat-Resistant, Sheet, Strip, and Plate, 52.5Ni-19Cr-3.0Mo-5.1Cb-0.90Ti-0.60Al-18Fe, Consumable Electrode or Vacuum Induction Melted, 1775F (968C) Solution Heat Treated (Alloy 718 / Inconel 718)",
  "version_year": "see SAE catalog for current revision",
  "body": "AMS",
  "scope": "Alloy 718 (Inconel 718, UNS N07718) sheet, strip, and plate, solution-heat-treated and precipitation-hardenable, for aerospace parts.",
  "alloy": "Inconel 718 (UNS N07718)",
  "chemical_composition": {
    "note": "Limiting composition of Alloy 718 as widely published by independent sources (Special Metals, MatWeb); values in wt%.",
    "Ni_plus_Co": "50.0-55.0",
    "Cr": "17.0-21.0",
    "Fe": "balance (approx 17-19)",
    "Nb_plus_Ta": "4.75-5.5",
    "Mo": "2.8-3.3",
    "Ti": "0.65-1.15",
    "Al": "0.2-0.8",
    "Co": "1.0 max",
    "C": "0.08 max",
    "Mn": "0.35 max",
    "Si": "0.35 max",
    "B": "0.006 max"
  },
  "mechanical_properties": {
    "note": "Typical room-temperature properties of Alloy 718 sheet after age hardening, from independent datasheets.",
    "tensile_strength_ultimate": "1240-1380 MPa (180-200 ksi)",
    "yield_strength_0.2pct": "1030-1100 MPa (150-160 ksi)",
    "elongation_pct": "12-20",
    "density": "8.19 g/cm3",
    "elastic_modulus": "200 GPa (29 x 10^6 psi)"
  },
  "source": [
    "https://www.specialmetals.com/documents/technical-bulletins/inconel/inconel-alloy-718.pdf",
    "https://www.matweb.com (Inconel 718, UNS N07718)"
  ],
  "license_note": "Alloy composition/property data for Inconel 718 is widely published by independent free sources (Special Metals, MatWeb, ASM). Not reproduced from the copyrighted AMS document; AMS 5596 designation used only as an identifier.",
  "status": "open_data"
}

File: data/standards_research/AMS/AMS_5599.json
{
  "designation": "AMS 5599",
  "full_name": "Nickel Alloy, Corrosion and Heat-Resistant, Sheet, Strip, and Plate, 62Ni-21.5Cr-9.0Mo-3.6Cb, Solution Heat Treated (Alloy 625 / Inconel 625)",
  "version_year": "see SAE catalog for current revision",
  "body": "AMS",
  "scope": "Alloy 625 (Inconel 625, UNS N06625) sheet, strip, and plate in the solution-annealed condition for corrosion- and heat-resistant aerospace applications.",
  "alloy": "Inconel 625 (UNS N06625)",
  "chemical_composition": {
    "note": "Limiting composition of Alloy 625 as widely published by independent sources (Special Metals, MatWeb); values in wt%.",
    "Ni": "58.0 min",
    "Cr": "20.0-23.0",
    "Mo": "8.0-10.0",
    "Nb_plus_Ta": "3.15-4.15",
    "Fe": "5.0 max",
    "Co": "1.0 max",
    "C": "0.10 max",
    "Al": "0.40 max",
    "Ti": "0.40 max",
    "Mn": "0.50 max",
    "Si": "0.50 max",
    "P": "0.015 max",
    "S": "0.015 max"
  },
  "mechanical_properties": {
    "note": "Typical room-temperature properties of annealed Alloy 625, from independent datasheets.",
    "tensile_strength_ultimate": "827-1034 MPa (120-150 ksi), 120 ksi typical minimum",
    "yield_strength_0.2pct": "414-517 MPa (60-75 ksi), 60 ksi typical minimum",
    "elongation_pct": "30-50",
    "density": "8.44 g/cm3",
    "elastic_modulus": "207.5 GPa (30.1 x 10^6 psi)"
  },
  "source": [
    "https://www.specialmetals.com (Inconel alloy 625 technical bulletin)",
    "https://www.matweb.com (Inconel 625, UNS N06625)"
  ],
  "license_note": "Alloy composition/property data for Inconel 625 is widely published by independent free sources (Special Metals, MatWeb, ASM). Not reproduced from the copyrighted AMS document; AMS 5599 designation used only as an identifier.",
  "status": "open_data"
}

File: data/standards_research/AMS/AMS_5643.json
{
  "designation": "AMS 5643",
  "full_name": "Steel, Corrosion-Resistant, Bars, Wire, Forgings, Mechanical Tubing, and Rings, 16Cr-4.0Ni-4.0Cu-0.30Cb, Solution Heat Treated, Precipitation-Hardenable (17-4 PH / UNS S17400)",
  "version_year": "see SAE catalog for current revision",
  "body": "AMS",
  "scope": "17-4 PH martensitic precipitation-hardening stainless steel (UNS S17400) bars, wire, forgings, mechanical tubing, and rings for aerospace parts requiring strength and corrosion resistance to about 600F (316C).",
  "alloy": "17-4 PH (UNS S17400, AISI 630)",
  "chemical_composition": {
    "note": "Limiting composition of 17-4 PH as widely published by independent sources (AK Steel/Cleveland-Cliffs, MatWeb); values in wt%.",
    "Cr": "15.0-17.5",
    "Ni": "3.0-5.0",
    "Cu": "3.0-5.0",
    "Nb_plus_Ta": "0.15-0.45",
    "C": "0.07 max",
    "Mn": "1.0 max",
    "Si": "1.0 max",
    "P": "0.04 max",
    "S": "0.03 max",
    "Fe": "balance"
  },
  "mechanical_properties": {
    "note": "Typical room-temperature properties in the H900 aged condition, from independent datasheets.",
    "tensile_strength_ultimate": "1310 MPa (190 ksi) min",
    "yield_strength_0.2pct": "1170 MPa (170 ksi) min",
    "elongation_pct": "10-14",
    "hardness": "40-47 HRC (H900)",
    "density": "7.80 g/cm3",
    "elastic_modulus": "196 GPa (28.5 x 10^6 psi)"
  },
  "source": [
    "https://www.aircraftmaterials.com/data/alstst/ams5643.html",
    "https://www.matweb.com (17-4 PH, UNS S17400)"
  ],
  "license_note": "Alloy composition/property data for 17-4 PH stainless is widely published by independent free sources (Cleveland-Cliffs/AK Steel, MatWeb, ASM). Not reproduced from the copyrighted AMS document; AMS 5643 designation used only as an identifier.",
  "status": "open_data"
}

File: data/standards_research/AMS/AMS_5659.json
{
  "designation": "AMS 5659",
  "full_name": "Steel, Corrosion-Resistant, Bars, Wire, Forgings, Rings, and Extrusions, 15Cr-4.5Ni-3.5Cu-0.30Cb (15-5 PH), Consumable Electrode Remelted, Solution Heat Treated, Precipitation-Hardenable (UNS S15500)",
  "version_year": "see SAE catalog for current revision",
  "body": "AMS",
  "scope": "Covers 15-5 PH martensitic precipitation-hardening stainless steel (UNS S15500) in bars, wire, forgings, flash-welded rings, and extrusions, consumable-electrode remelted (VAR or ESR), supplied solution heat treated and precipitation-hardenable. Used for aerospace parts requiring high strength and corrosion resistance to about 600F (316C) with better through-thickness (short-transverse) toughness and forgeability than 17-4 PH.",
  "chemical_composition": {
    "C": "0.07 max",
    "Mn": "1.00 max",
    "Si": "1.00 max",
    "P": "0.030 max",
    "S": "0.015 max",
    "Cr": "14.0-15.50",
    "Ni": "3.50-5.50",
    "Cu": "2.50-4.50",
    "Cb (Nb)": "0.15-0.45",
    "Mo": "0.50 max",
    "Fe": "balance"
  },
  "mechanical_properties": {
    "note": "Typical bar properties per condition (aging temper). Values in ksi.",
    "H900": { "tensile_strength_ksi": 190, "yield_strength_0.2pct_ksi": 170, "elongation_pct": 10, "hardness_HRC": "38-44" },
    "H1025": { "tensile_strength_ksi": 155, "yield_strength_0.2pct_ksi": 145, "elongation_pct": 12, "hardness_HRC": "33-40" },
    "H1150": { "tensile_strength_ksi": 135, "yield_strength_0.2pct_ksi": 105, "elongation_pct": 16, "hardness_HRC": "27-35" }
  },
  "source": "https://www.aircraftmaterials.com/data/alstst/ams5659.html ; https://www.sae.org/standards/content/ams5659/",
  "license_note": "Composition and typical mechanical property data compiled from freely published aerospace-alloy mill/distributor datasheets (aircraftmaterials.com and equivalents) that cite the AMS 5659 requirements; no paywalled SAE standard text reproduced.",
  "status": "open_data"
}

File: data/standards_research/AMS/AMS_5662.json
{
  "designation": "AMS 5662",
  "full_name": "Nickel Alloy, Corrosion and Heat-Resistant, Bars, Forgings, and Rings, 52.5Ni-19Cr-3.0Mo-5.1Cb-0.90Ti-0.60Al-18Fe, Consumable Electrode or Vacuum Induction Melted, 1775F (968C) Solution Heat Treated, Precipitation-Hardenable (Alloy 718 / Inconel 718)",
  "version_year": "see SAE catalog for current revision",
  "body": "AMS",
  "scope": "Alloy 718 (Inconel 718, UNS N07718) bars, forgings, and rings supplied solution-heat-treated and precipitation-hardenable, for aerospace parts requiring strength to about 1300F (704C).",
  "alloy": "Inconel 718 (UNS N07718)",
  "chemical_composition": {
    "note": "Limiting composition of Alloy 718 as widely published by independent sources (Special Metals, MatWeb); values in wt%.",
    "Ni_plus_Co": "50.0-55.0",
    "Cr": "17.0-21.0",
    "Fe": "balance (approx 17-19)",
    "Nb_plus_Ta": "4.75-5.5",
    "Mo": "2.8-3.3",
    "Ti": "0.65-1.15",
    "Al": "0.2-0.8",
    "Co": "1.0 max",
    "C": "0.08 max",
    "Mn": "0.35 max",
    "Si": "0.35 max",
    "Cu": "0.30 max",
    "B": "0.006 max",
    "P": "0.015 max",
    "S": "0.015 max"
  },
  "mechanical_properties": {
    "note": "Typical room-temperature properties after standard solution + precipitation (age) heat treatment, from independent datasheets.",
    "tensile_strength_ultimate": "1240-1400 MPa (180-203 ksi), 180 ksi typical minimum",
    "yield_strength_0.2pct": "1030-1170 MPa (150-170 ksi), 150 ksi typical minimum",
    "elongation_pct": "12-21",
    "density": "8.19 g/cm3",
    "elastic_modulus": "200 GPa (29 x 10^6 psi)",
    "hardness": "approx 36-44 HRC (aged)"
  },
  "source": [
    "https://www.specialmetals.com/documents/technical-bulletins/inconel/inconel-alloy-718.pdf",
    "https://www.matweb.com (Inconel 718, UNS N07718)"
  ],
  "license_note": "Alloy composition/property data for Inconel 718 is widely published by independent free sources (Special Metals, MatWeb, ASM). Not reproduced from the copyrighted AMS document; AMS 5662 designation used only as an identifier.",
  "status": "open_data"
}

File: data/standards_research/AMS/AMS_5731.json
{
  "designation": "AMS 5731",
  "full_name": "Steel, Corrosion and Heat-Resistant, Bars, Wire, Forgings, and Rings, 15Cr-25.5Ni-1.3Mo-2.1Ti-0.006B-0.30V, Consumable Electrode Melted, Solution Heat Treated (A-286 / UNS S66286)",
  "version_year": "see SAE catalog for current revision",
  "body": "AMS",
  "scope": "A-286 iron-nickel-base superalloy (UNS S66286) bars, wire, forgings, and rings in the solution-treated condition for elevated-temperature aerospace fasteners and parts to about 1300F (704C). Note: A-286, not Inconel 625 as sometimes cross-referenced.",
  "alloy": "A-286 (UNS S66286)",
  "chemical_composition": {
    "note": "Limiting composition of A-286 as widely published by independent sources (MatWeb, ASM, Carpenter); values in wt%.",
    "Fe": "balance (approx 53)",
    "Ni": "24.0-27.0",
    "Cr": "13.5-16.0",
    "Mo": "1.0-1.5",
    "Ti": "1.9-2.35",
    "V": "0.1-0.5",
    "Al": "0.35 max",
    "Mn": "2.0 max",
    "Si": "1.0 max",
    "C": "0.08 max",
    "B": "0.003-0.010"
  },
  "mechanical_properties": {
    "note": "Typical room-temperature properties in the solution-treated and aged condition, from independent datasheets.",
    "tensile_strength_ultimate": "895-1035 MPa (130-150 ksi)",
    "yield_strength_0.2pct": "590-725 MPa (85-105 ksi)",
    "elongation_pct": "15-25",
    "density": "7.94 g/cm3",
    "elastic_modulus": "201 GPa (29.1 x 10^6 psi)"
  },
  "source": [
    "https://www.matweb.com (A-286, UNS S66286)",
    "https://www.aircraftmaterials.com (A-286)"
  ],
  "license_note": "Alloy composition/property data for A-286 superalloy is widely published by independent free sources (MatWeb, ASM, Carpenter Technology). Not reproduced from the copyrighted AMS document; AMS 5731 designation used only as an identifier.",
  "status": "open_data"
}

File: data/standards_research/AMS/AMS_6260.json
{
  "designation": "AMS 6260",
  "full_name": "Steel, Bars, Forgings, and Tubing, 3.2Ni-1.2Cr-0.12Mo (0.07-0.13C) (AISI 9310), Carburizing Grade (UNS G93106)",
  "version_year": "see SAE catalog for current revision",
  "body": "AMS",
  "scope": "Covers aircraft-quality AISI 9310 chromium-nickel-molybdenum carburizing steel (UNS G93106) in bars, forgings, mechanical tubing, and forging stock. Low nominal carbon (~0.10%) provides a tough core while carburizing produces a hard, wear-resistant, high-fatigue case. Used for aircraft gears, shafts, and bearing components.",
  "chemical_composition": {
    "C": "0.07-0.13",
    "Mn": "0.45-0.65",
    "Si": "0.15-0.35",
    "P": "0.025 max",
    "S": "0.025 max",
    "Cr": "1.00-1.40",
    "Ni": "3.00-3.50",
    "Mo": "0.08-0.15",
    "Fe": "balance"
  },
  "mechanical_properties": {
    "note": "Carburizing steel; core mechanical properties depend on heat treatment. Typical heat-treated core values below.",
    "typical_core_tensile_strength_MPa": "1070-1290",
    "typical_core_hardness_HV": "330-375",
    "typical_elongation_pct": "15-16",
    "case_hardness_HRC": "58-62 (after carburizing and hardening)"
  },
  "source": "https://www.aircraftmaterials.com/data/alstst/9310.html ; https://titanium.com/ams-6260-specification/",
  "license_note": "Composition (UNS G93106) and typical core properties compiled from freely published mill/distributor datasheets citing AMS 6260 / AISI 9310; no paywalled SAE text reproduced.",
  "status": "open_data"
}

File: data/standards_research/AMS/AMS_6414.json
{
  "designation": "AMS 6414",
  "full_name": "Steel, Bars, Forgings, and Tubing, 0.80Cr-1.8Ni-0.25Mo (0.38-0.43C), Consumable Electrode Vacuum Melted (4340 type)",
  "version_year": "see SAE catalog for current revision",
  "body": "AMS",
  "scope": "Premium consumable-electrode vacuum-melted AISI 4340-type low-alloy steel bars, forgings, and tubing for high-strength aerospace structural parts.",
  "alloy": "AISI 4340 (UNS G43400)",
  "chemical_composition": {
    "note": "Nominal composition of AISI 4340 as widely published by independent sources (MatWeb, ASM, AISI/SAE grade data); values in wt%.",
    "C": "0.38-0.43",
    "Mn": "0.60-0.80",
    "Si": "0.15-0.35",
    "Cr": "0.70-0.90",
    "Ni": "1.65-2.00",
    "Mo": "0.20-0.30",
    "P": "0.010 max",
    "S": "0.010 max",
    "Fe": "balance"
  },
  "mechanical_properties": {
    "note": "Typical room-temperature properties vary strongly with heat treatment; representative values for quenched and tempered condition from independent datasheets.",
    "tensile_strength_ultimate": "1240-1980 MPa (180-287 ksi) depending on temper; ~1860 MPa (270 ksi) at low tempering",
    "yield_strength_0.2pct": "1080-1620 MPa (157-235 ksi) depending on temper",
    "elongation_pct": "10-15",
    "density": "7.85 g/cm3",
    "elastic_modulus": "205 GPa (29.7 x 10^6 psi)",
    "hardness": "up to approx 53 HRC (fully hardened)"
  },
  "source": [
    "https://www.matweb.com (AISI 4340 steel)",
    "https://www.aircraftmaterials.com (4340 / AMS 6414)"
  ],
  "license_note": "Alloy composition/property data for AISI 4340 steel is widely published by independent free sources (MatWeb, ASM, AISI/SAE grade tables). Not reproduced from the copyrighted AMS document; AMS 6414 designation used only as an identifier.",
  "status": "open_data"
}

File: data/standards_research/AMS/AMS_metadata_index.json
[
  {
    "designation": "AMS 4911",
    "full_name": "Titanium Alloy, Sheet, Strip, and Plate, 6Al - 4V, Annealed",
    "version_year": "2021 (rev. T; see SAE catalog for current revision)",
    "scope_summary": "Covers Ti-6Al-4V (Grade 5) titanium alloy in sheet, strip, and plate form up to 4.000 in (101.6 mm) thick, in the annealed condition, for aerospace parts.",
    "source": "https://www.sae.org/standards/content/ams4911/",
    "status": "restricted_metadata_only"
  },
  {
    "designation": "AMS 4928",
    "full_name": "Titanium Alloy Bars, Wire, Forgings, Rings, and Drawn Shapes, 6Al - 4V, Annealed",
    "version_year": "see SAE catalog for current revision",
    "scope_summary": "Covers Ti-6Al-4V titanium alloy bars, wire, forgings, rings, and drawn shapes in the annealed condition for aerospace applications.",
    "source": "https://www.sae.org/standards/content/ams4928/",
    "status": "restricted_metadata_only"
  },
  {
    "designation": "AMS 5662",
    "full_name": "Nickel Alloy, Corrosion and Heat-Resistant, Bars, Forgings, and Rings, 52.5Ni-19Cr-3.0Mo-5.1Cb-0.90Ti-0.60Al-18Fe, Consumable Electrode or Vacuum Induction Melted, 1775F (968C) Solution Heat Treated, Precipitation-Hardenable (Alloy 718 / Inconel 718)",
    "version_year": "see SAE catalog for current revision",
    "scope_summary": "Covers Alloy 718 (UNS N07718) bars, forgings, and rings supplied in the solution-heat-treated, precipitation-hardenable condition for aerospace parts requiring strength to about 1300F (704C).",
    "source": "https://www.sae.org/standards/content/ams5662/",
    "status": "restricted_metadata_only"
  },
  {
    "designation": "AMS 5663",
    "full_name": "Nickel Alloy, Corrosion and Heat-Resistant, Bars, Forgings, and Rings, 52.5Ni-19Cr-3.0Mo-5.1Cb-0.90Ti-0.60Al-18Fe, Consumable Electrode or Vacuum Induction Melted, 1775F (968C) Solution and Precipitation Heat Treated (Alloy 718 / Inconel 718)",
    "version_year": "see SAE catalog for current revision",
    "scope_summary": "Covers Alloy 718 (UNS N07718) bars, forgings, and rings supplied solution and precipitation (age) heat treated to high strength for aerospace parts.",
    "source": "https://www.sae.org/standards/content/ams5663/",
    "status": "restricted_metadata_only"
  },
  {
    "designation": "AMS 5596",
    "full_name": "Nickel Alloy, Corrosion and Heat-Resistant, Sheet, Strip, and Plate, 52.5Ni-19Cr-3.0Mo-5.1Cb-0.90Ti-0.60Al-18Fe, Consumable Electrode or Vacuum Induction Melted, 1775F (968C) Solution Heat Treated (Alloy 718 / Inconel 718)",
    "version_year": "see SAE catalog for current revision",
    "scope_summary": "Covers Alloy 718 (UNS N07718) sheet, strip, and plate in the solution-heat-treated, precipitation-hardenable condition for aerospace parts.",
    "source": "https://www.sae.org/standards/content/ams5596/",
    "status": "restricted_metadata_only"
  },
  {
    "designation": "AMS 5599",
    "full_name": "Nickel Alloy, Corrosion and Heat-Resistant, Sheet, Strip, and Plate, 62Ni-21.5Cr-9.0Mo-3.6Cb, Solution Heat Treated (Alloy 625 / Inconel 625)",
    "version_year": "see SAE catalog for current revision",
    "scope_summary": "Covers Alloy 625 (UNS N06625) sheet, strip, and plate in the solution-annealed condition for corrosion- and heat-resistant aerospace applications.",
    "source": "https://www.sae.org/standards/content/ams5599/",
    "status": "restricted_metadata_only"
  },
  {
    "designation": "AMS 5666",
    "full_name": "Nickel Alloy, Corrosion and Heat-Resistant, Bars, Forgings, and Rings, 62Ni-21.5Cr-9.0Mo-3.6Cb, Annealed (Alloy 625 / Inconel 625)",
    "version_year": "see SAE catalog for current revision",
    "scope_summary": "Covers Alloy 625 (UNS N06625) bars, forgings, and rings in the annealed condition for corrosion- and heat-resistant aerospace applications.",
    "source": "https://www.sae.org/standards/content/ams5666/",
    "status": "restricted_metadata_only"
  },
  {
    "designation": "AMS 5643",
    "full_name": "Steel, Corrosion-Resistant, Bars, Wire, Forgings, Mechanical Tubing, and Rings, 16Cr-4.0Ni-4.0Cu-0.30Cb, Solution Heat Treated, Precipitation-Hardenable (17-4 PH / UNS S17400)",
    "version_year": "see SAE catalog for current revision",
    "scope_summary": "Covers 17-4 PH martensitic precipitation-hardening stainless steel (UNS S17400) bars, wire, forgings, mechanical tubing, and rings for aerospace parts requiring strength and corrosion resistance to about 600F.",
    "source": "https://www.sae.org/standards/content/ams5643/",
    "status": "restricted_metadata_only"
  },
  {
    "designation": "AMS 5604",
    "full_name": "Steel, Corrosion-Resistant, Sheet, Strip, and Plate, 16Cr-4.0Ni-4.0Cu-0.30Cb, Solution Heat Treated, Precipitation-Hardenable (17-4 PH / UNS S17400)",
    "version_year": "see SAE catalog for current revision",
    "scope_summary": "Covers 17-4 PH stainless steel (UNS S17400) sheet, strip, and plate in the solution-treated, precipitation-hardenable condition.",
    "source": "https://www.sae.org/standards/content/ams5604/",
    "status": "restricted_metadata_only"
  },
  {
    "designation": "AMS 6414",
    "full_name": "Steel, Bars, Forgings, and Tubing, 0.80Cr-1.8Ni-0.25Mo (0.38-0.43C), Consumable Electrode Vacuum Melted (4340 modified)",
    "version_year": "see SAE catalog for current revision",
    "scope_summary": "Covers premium (consumable-electrode vacuum-melted) AISI 4340-type low-alloy steel bars, forgings, and tubing for high-strength aerospace structural parts.",
    "source": "https://www.sae.org/standards/content/ams6414/",
    "status": "restricted_metadata_only"
  },
  {
    "designation": "AMS 6415",
    "full_name": "Steel, Bars, Forgings, and Tubing, 0.80Cr-1.8Ni-0.25Mo (0.38-0.43C) (AISI 4340)",
    "version_year": "see SAE catalog for current revision",
    "scope_summary": "Covers AISI 4340 low-alloy steel bars, forgings, and tubing for heat-treated high-strength aerospace structural parts.",
    "source": "https://www.sae.org/standards/content/ams6415/",
    "status": "restricted_metadata_only"
  },
  {
    "designation": "AMS 4037",
    "full_name": "Aluminum Alloy, Sheet and Plate, 4.4Cu-1.5Mg-0.60Mn (2024; -T3 Flat Sheet, -T351 Plate), Solution Heat Treated",
    "version_year": "see SAE catalog for current revision",
    "scope_summary": "Covers 2024 aluminum alloy sheet and plate, solution heat treated (T3/T351 tempers), for aerospace structural applications.",
    "source": "https://www.sae.org/standards/content/ams4037/",
    "status": "restricted_metadata_only"
  },
  {
    "designation": "AMS 4045",
    "full_name": "Aluminum Alloy, Sheet and Plate, 5.6Zn-2.5Mg-1.6Cu-0.23Cr (7075; -T6 Sheet, -T651 Plate), Solution and Precipitation Heat Treated",
    "version_year": "see SAE catalog for current revision",
    "scope_summary": "Covers 7075 aluminum alloy sheet and plate in the -T6/-T651 tempers for high-strength aerospace structural applications.",
    "source": "https://www.sae.org/standards/content/ams4045/",
    "status": "restricted_metadata_only"
  },
  {
    "designation": "AMS 5510",
    "full_name": "Steel, Corrosion and Heat-Resistant, Sheet, Strip, and Plate, 18Cr-10Ni-0.70Ti (SAE 30321), Solution Heat Treated (321 Stainless)",
    "version_year": "see SAE catalog for current revision",
    "scope_summary": "Covers 321 titanium-stabilized austenitic stainless steel sheet, strip, and plate in the solution-treated condition for elevated-temperature aerospace applications.",
    "source": "https://www.sae.org/standards/content/ams5510/",
    "status": "restricted_metadata_only"
  },
  {
    "designation": "AMS 5536",
    "full_name": "Nickel Alloy, Corrosion and Heat-Resistant, Sheet, Strip, and Plate, 47.5Ni-22Cr-1.5Co-9.0Mo-0.60W-18.5Fe, Solution Heat Treated (Hastelloy X / UNS N06002)",
    "version_year": "see SAE catalog for current revision",
    "scope_summary": "Covers Hastelloy X (UNS N06002) nickel-base superalloy sheet, strip, and plate in the solution-annealed condition for high-temperature aerospace applications.",
    "source": "https://www.sae.org/standards/content/ams5536/",
    "status": "restricted_metadata_only"
  },
  {
    "designation": "AMS 5754",
    "full_name": "Nickel Alloy, Corrosion and Heat-Resistant, Bars, Forgings, and Rings, 47.5Ni-22Cr-1.5Co-9.0Mo-0.60W-18.5Fe, Solution Heat Treated (Hastelloy X / UNS N06002)",
    "version_year": "see SAE catalog for current revision",
    "scope_summary": "Covers Hastelloy X (UNS N06002) bars, forgings, and rings in the solution-annealed condition for high-temperature aerospace applications.",
    "source": "https://www.sae.org/standards/content/ams5754/",
    "status": "restricted_metadata_only"
  },
  {
    "designation": "AMS 5731",
    "full_name": "Steel, Corrosion and Heat-Resistant, Bars, Wire, Forgings, and Rings, 15Cr-25.5Ni-1.3Mo-2.1Ti-0.006B-0.30V, Consumable Electrode Melted, Solution Heat Treated (A-286 / UNS S66286)",
    "version_year": "see SAE catalog for current revision",
    "scope_summary": "Covers A-286 iron-nickel-base superalloy (UNS S66286) bars, wire, forgings, and rings in the solution-treated condition for elevated-temperature aerospace fasteners and parts. (Note: A-286, not Inconel 625.)",
    "source": "https://www.sae.org/standards/content/ams5731/",
    "status": "restricted_metadata_only"
  },
  {
    "designation": "AMS 2750",
    "full_name": "Pyrometry",
    "version_year": "rev. F/G; see SAE catalog for current revision",
    "scope_summary": "Process (not material) specification covering pyrometric requirements for thermal-processing equipment, including temperature sensors, instrumentation, thermal-processing equipment classification, and system accuracy/uniformity testing.",
    "source": "https://www.sae.org/standards/content/ams2750/",
    "status": "restricted_metadata_only"
  }
]
