Repository: sixpolexer-creator/metallicore

# MetalliCore — Engineering Knowledge Platform

Offline-first engineering knowledge platform for standards, materials, and
related engineering objects. See `Metallicore_Prompt.md` (repo parent) for
the full product spec and `docs/adr/` for architectural decisions.

This platform runs on a private, offline industrial network. Internet access
and cloud AI must never be required for normal operation.

## Workspace layout

```
apps/web/            Next.js app — UI shell + API (Route Handlers)
packages/core/        Kernel: config, logging, db connection, and stub
                       interfaces for auth, plugin-loader, metadata-engine,
                       relationship-engine, search-engine, navigation,
                       storage, security
packages/plugin-sdk/  Types + definePlugin() plugins will implement against
packages/plugins/     Individual plugins (Standards, Materials, ...) — empty
                       until Phase 7 of docs/adr/0001-core-architecture.md
infra/                docker-compose.yml — local/offline Postgres
docs/adr/             Architecture Decision Records
```

## Scripts (from repo root)

| Command | Effect |
|---|---|
| `npm run dev` | Run the web app in dev mode |
| `npm run build` | Build the web app |
| `npm run lint` | Lint all workspaces |
| `npm run typecheck` | Typecheck all workspaces |
| `npm run db:up` / `db:down` | Start/stop local Postgres |

## Status

Phase 1 of 13 (Core Architecture) — see `docs/adr/0001-core-architecture.md`
for what's implemented vs. stubbed, and the full phase order.

File: data/standards_research/ASTM/ASTM_A106.json
{
  "designation": "ASTM A106 Grade B",
  "full_name": "Standard Specification for Seamless Carbon Steel Pipe for High-Temperature Service",
  "version_year": "2023",
  "body": "ASTM",
  "scope": "Covers seamless carbon steel pipe for high-temperature service, suitable for bending, flanging, and similar forming operations. Grade B is the most widely used grade for medium- and high-pressure piping.",
  "chemical_composition": {
    "C": "0.30% max",
    "Mn": "0.29-1.06%",
    "P": "0.035% max",
    "S": "0.035% max",
    "Si": "0.10% min",
    "Cr": "0.40% max",
    "Cu": "0.40% max",
    "Mo": "0.15% max",
    "Ni": "0.40% max",
    "V": "0.08% max"
  },
  "mechanical_properties": {
    "yield_strength": "240 MPa (35 ksi) min",
    "tensile_strength": "415 MPa (60 ksi) min",
    "elongation": "22% min (longitudinal, basic)"
  },
  "source": "https://pandapipe.com/blog/astm-a106-grade-b/ ; https://www.octalsteel.com/astm-a106-grade-b-pipe/ ; https://www.central-steels.com/newsdetail/what-is-astm-a106-grade-b-seamless-pipe.html",
  "license_note": "Composition/property data widely republished by independent free sources (pipe distributors, educational sites), not the copyrighted ASTM document text itself.",
  "status": "open_data"
}

File: data/standards_research/ASTM/ASTM_A240.json
{
  "designation": "ASTM A240 Type 304",
  "full_name": "Standard Specification for Chromium and Chromium-Nickel Stainless Steel Plate, Sheet, and Strip for Pressure Vessels and for General Applications",
  "version_year": "2022",
  "body": "ASTM",
  "scope": "Covers chromium and chromium-nickel stainless steel plate, sheet, and strip for pressure vessels and general applications. Type 304 (UNS S30400) is the common austenitic 18/8 grade.",
  "chemical_composition": {
    "C": "0.08% max",
    "Cr": "18.0-20.0%",
    "Ni": "8.0-10.5%",
    "Mn": "2.0% max",
    "Si": "0.75% max",
    "P": "0.045% max",
    "S": "0.030% max",
    "N": "0.10% max"
  },
  "mechanical_properties": {
    "yield_strength": "205 MPa (30 ksi) min (0.2% offset)",
    "tensile_strength": "515 MPa (75 ksi) min",
    "elongation": "40% min in 50 mm",
    "hardness": "92 HRB max / 201 HB max"
  },
  "source": "https://www.pennstainless.com/stainless-steel-plate-304-304l-astm-a240/ ; https://boltport.com/specifications/astm-a240/",
  "license_note": "Composition/property data for Type 304 widely republished by independent free sources (stainless distributors, educational sites), not the copyrighted ASTM document text itself.",
  "status": "open_data"
}

File: data/standards_research/ASTM/ASTM_A283.json
{
  "designation": "ASTM A283/A283M",
  "full_name": "Standard Specification for Low and Intermediate Tensile Strength Carbon Steel Plates",
  "version_year": "2018",
  "body": "ASTM",
  "scope": "Covers four grades (A, B, C, D) of carbon steel plates of structural quality for general application, distinguished by tensile strength level. Grades C and D are the most commonly stocked. Steel is made by open-hearth, basic-oxygen, or electric-furnace process.",
  "chemical_composition": {
    "note": "Heat analysis, maximum percent unless a range is given.",
    "Grade C": {
      "C": "0.24 max",
      "Mn": "0.90 max",
      "P": "0.030 max",
      "S": "0.030 max",
      "Si": "0.40 max (thickness <= 1.5 in); 0.15-0.40 (> 1.5 in)",
      "Cu": "0.20 min (when copper steel specified)"
    },
    "Grade D": {
      "C": "0.27 max",
      "Mn": "0.90 max",
      "P": "0.030 max",
      "S": "0.030 max",
      "Si": "0.40 max (thickness <= 1.5 in); 0.15-0.40 (> 1.5 in)",
      "Cu": "0.20 min (when copper steel specified)"
    }
  },
  "mechanical_properties": {
    "Grade C": {
      "tensile_strength": "55-75 ksi [380-515 MPa]",
      "yield_point_min": "30 ksi [205 MPa]",
      "elongation_in_8in_min": "22%",
      "elongation_in_2in_min": "25%"
    },
    "Grade D": {
      "tensile_strength": "60-80 ksi [415-550 MPa]",
      "yield_point_min": "33 ksi [230 MPa]",
      "elongation_in_8in_min": "20%",
      "elongation_in_2in_min": "23%"
    },
    "note": "For plates wider than 24 in., the elongation requirement is reduced by two percentage points."
  },
  "source": "https://www.octalmetals.com/astm-a283-grade-c-d-plate/ ; https://www.ssab.com/en-us/brands-and-products/commercial-steel/structural-steel/astm-a283/grade-c ; https://store.astm.org/a0283_a0283m-18.html (catalog reference only)",
  "license_note": "Composition and mechanical property values are widely republished on free manufacturer/distributor datasheets (Octal Metals, SSAB). No paywalled ASTM standard text was accessed or reproduced.",
  "status": "open_data"
}

File: data/standards_research/ASTM/ASTM_A36.json
{
  "designation": "ASTM A36",
  "full_name": "Standard Specification for Carbon Structural Steel",
  "version_year": "2019",
  "body": "ASTM",
  "scope": "Covers carbon structural steel shapes, plates, and bars of structural quality for use in riveted, bolted, or welded construction of bridges, buildings, and general structural purposes.",
  "chemical_composition": {
    "C": "0.25-0.29% max (thickness dependent)",
    "Mn": "0.80-1.20% (for certain thicknesses; not required for shapes)",
    "P": "0.04% max",
    "S": "0.05% max",
    "Si": "0.40% max",
    "Cu": "0.20% min when copper steel specified"
  },
  "mechanical_properties": {
    "yield_strength": "250 MPa (36 ksi) min",
    "tensile_strength": "400-550 MPa (58-80 ksi)",
    "elongation": "~20% min in 200 mm (8 in.)",
    "modulus_of_elasticity": "200 GPa (29,000 ksi)",
    "hardness": "119-162 HB (typical)"
  },
  "source": "https://en.wikipedia.org/wiki/A36_steel ; https://www.matweb.com/search/datasheet.aspx?MatGUID=afc003f4fb40465fa3df05129f0e88e6 ; https://www.theworldmaterial.com/astm-a36-steel/",
  "license_note": "Composition/property data widely republished by independent free sources (MatWeb, Wikipedia, educational/manufacturer sites), not the copyrighted ASTM document text itself.",
  "status": "open_data"
}

File: data/standards_research/ASTM/ASTM_A516.json
{
  "designation": "ASTM A516 Grade 70",
  "full_name": "Standard Specification for Pressure Vessel Plates, Carbon Steel, for Moderate- and Lower-Temperature Service",
  "version_year": "2021",
  "body": "ASTM",
  "scope": "Covers carbon steel plates intended primarily for service in welded pressure vessels where improved notch toughness is important, for moderate and lower temperature service. Grade 70 is the highest-strength common grade.",
  "chemical_composition": {
    "C": "0.27% max (thickness dependent, to ~0.31% for thicker plate)",
    "Mn": "0.85-1.20%",
    "P": "0.025% max",
    "S": "0.025% max",
    "Si": "0.15-0.40%"
  },
  "mechanical_properties": {
    "yield_strength": "260 MPa (38 ksi) min",
    "tensile_strength": "485-620 MPa (70-90 ksi)",
    "elongation": "17-21% min",
    "notch_toughness": "Good impact toughness at low temperature (down to approx -46 C when normalized/impact tested)"
  },
  "source": "https://www.ssab.com/en-us/brands-and-products/commercial-steel/pressure-vessel/astm-a516/grade-70 ; https://www.matweb.com/search/datasheet_print.aspx?matguid=9ccee2d0841a404ca504620085056e14",
  "license_note": "Composition/property data widely republished by independent free sources (MatWeb, steel producers such as SSAB), not the copyrighted ASTM document text itself.",
  "status": "open_data"
}

File: data/standards_research/ASTM/ASTM_A572.json
{
  "designation": "ASTM A572 Grade 50",
  "full_name": "Standard Specification for High-Strength Low-Alloy Columbium-Vanadium Structural Steel",
  "version_year": "2021",
  "body": "ASTM",
  "scope": "Covers high-strength low-alloy (HSLA) structural steel shapes, plates, sheet piling, and bars for structural applications. Grade 50 is the most common grade; strengthening is by grain refinement and microalloying rather than high carbon.",
  "chemical_composition": {
    "C": "0.23% max",
    "Mn": "1.35% max (1.50% max for some products)",
    "P": "0.04% max",
    "S": "0.05% max",
    "Si": "0.40% max",
    "Nb": "0.005-0.05% (columbium/niobium)",
    "V": "0.01-0.15% (vanadium, when used)"
  },
  "mechanical_properties": {
    "yield_strength": "345 MPa (50 ksi) min",
    "tensile_strength": "450 MPa (65 ksi) min",
    "elongation": "21% min in 50 mm (18% in 200 mm)"
  },
  "source": "https://en.wikipedia.org/wiki/A572_steel ; https://www.theworldmaterial.com/astm-a572-steel/ ; https://www.kloecknermetals.com/blog/a572-steel-explained-grades-applications-and-benefits/",
  "license_note": "Composition/property data widely republished by independent free sources (Wikipedia, metal suppliers, educational sites), not the copyrighted ASTM document text itself.",
  "status": "open_data"
}

File: data/standards_research/ASTM/ASTM_A992.json
{
  "designation": "ASTM A992",
  "full_name": "Standard Specification for Structural Steel Shapes",
  "version_year": "2022",
  "body": "ASTM",
  "scope": "Covers rolled structural steel wide-flange shapes for use in building framing or bridges, or for general structural purposes. It is the preferred standard for wide-flange (W) beams in the US.",
  "chemical_composition": {
    "C": "0.23% max",
    "Mn": "0.50-1.60%",
    "P": "0.035% max",
    "S": "0.045% max",
    "Si": "0.40% max",
    "V": "0.15% max",
    "Nb": "0.05% max (columbium/niobium)",
    "Cu": "0.60% max",
    "Ni": "0.45% max",
    "Cr": "0.35% max",
    "Mo": "0.15% max"
  },
  "mechanical_properties": {
    "yield_strength": "345-450 MPa (50-65 ksi), 50 ksi min",
    "tensile_strength": "450 MPa (65 ksi) min",
    "elongation": "21% min in 50 mm; 18% min in 200 mm",
    "yield_to_tensile_ratio": "0.85 max"
  },
  "source": "https://en.wikipedia.org/wiki/ASTM_A992 ; https://store.astm.org/a0992_a0992m-22.html ; https://www.steel-sections.com/steelsections/a992-i-beam.html",
  "license_note": "Composition/property data widely republished by independent free sources (Wikipedia, steel section suppliers), not the copyrighted ASTM document text itself.",
  "status": "open_data"
}

File: data/standards_research/ASTM/ASTM_B209.json
{
  "designation": "ASTM B209 (Alloy 6061-T6)",
  "full_name": "Standard Specification for Aluminum and Aluminum-Alloy Sheet and Plate",
  "version_year": "2021",
  "body": "ASTM",
  "scope": "Covers aluminum and aluminum-alloy flat sheet and plate. Data below is for the common structural alloy 6061 in the T6 temper (UNS A96061).",
  "chemical_composition": {
    "Si": "0.40-0.80%",
    "Fe": "0.70% max",
    "Cu": "0.15-0.40%",
    "Mn": "0.15% max",
    "Mg": "0.80-1.20%",
    "Cr": "0.04-0.35%",
    "Zn": "0.25% max",
    "Ti": "0.15% max",
    "Al": "balance"
  },
  "mechanical_properties": {
    "yield_strength": "276 MPa (40 ksi) min",
    "tensile_strength": "310 MPa (45 ksi) min",
    "elongation": "12% min in 50 mm (2 in.), thickness dependent"
  },
  "source": "https://www.aluminum-sheet-metal.com/a/astm-b209-alloy-6061-t6-aluminium-sheet.html ; https://www.theworldmaterial.com/al-6061-t6-aluminum-alloy/ ; https://fastmetals.com/products/190-sheet-6061-t6-astm-b209",
  "license_note": "Composition/property data for 6061-T6 widely republished by independent free sources (aluminum distributors, educational/material-property sites), not the copyrighted ASTM document text itself.",
  "status": "open_data"
}

File: data/standards_research/ASTM/ASTM_metadata_index.json
[
  {
    "designation": "ASTM A312",
    "full_name": "Standard Specification for Seamless, Welded, and Heavily Cold Worked Austenitic Stainless Steel Pipes",
    "version_year": "2022a",
    "scope_summary": "Covers seamless, straight-seam welded, and heavily cold-worked austenitic stainless steel pipe (grades such as TP304/304L, TP316/316L) for high-temperature and general corrosive service.",
    "source": "https://www.octalsteel.com/resources/astm-a312-tp304-tp316-ss-pipe/ ; https://store.astm.org/a0312_a0312m.html",
    "status": "restricted_metadata_only"
  },
  {
    "designation": "ASTM A53",
    "full_name": "Standard Specification for Pipe, Steel, Black and Hot-Dipped, Zinc-Coated, Welded and Seamless",
    "version_year": "2022",
    "scope_summary": "Covers seamless and welded black and hot-dipped galvanized steel pipe (Types F, E, S; Grades A and B) for mechanical and pressure applications, and for ordinary use in steam, water, gas, and air lines.",
    "source": "https://store.astm.org/a0053_a0053m.html",
    "status": "restricted_metadata_only"
  },
  {
    "designation": "ASTM A500",
    "full_name": "Standard Specification for Cold-Formed Welded and Seamless Carbon Steel Structural Tubing in Rounds and Shapes",
    "version_year": "2021a",
    "scope_summary": "Covers cold-formed welded and seamless carbon steel round, square, rectangular, and special-shape structural tubing (HSS) for welded, riveted, or bolted construction.",
    "source": "https://store.astm.org/a0500_a0500m-21a.html",
    "status": "restricted_metadata_only"
  },
  {
    "designation": "ASTM A537",
    "full_name": "Standard Specification for Pressure Vessel Plates, Heat-Treated, Carbon-Manganese-Silicon Steel",
    "version_year": "2013(2020)",
    "scope_summary": "Covers heat-treated (normalized, or quenched and tempered) carbon-manganese-silicon steel plates for pressure vessels, offering improved notch toughness. Classes 1, 2, and 3 differ by heat treatment and strength.",
    "source": "https://store.astm.org/a0537_a0537m-13.html",
    "status": "restricted_metadata_only"
  },
  {
    "designation": "ASTM A182",
    "full_name": "Standard Specification for Forged or Rolled Alloy and Stainless Steel Pipe Flanges, Forged Fittings, and Valves and Parts for High-Temperature Service",
    "version_year": "2024",
    "scope_summary": "Covers forged low-alloy and stainless steel piping components (flanges, fittings, valves, and parts) intended for high-temperature and high-pressure service, including grades such as F304, F316, F11, F22.",
    "source": "https://store.astm.org/a0182_a0182m.html",
    "status": "restricted_metadata_only"
  },
  {
    "designation": "ASTM B637 (Inconel 718 / UNS N07718)",
    "full_name": "Standard Specification for Precipitation-Hardening and Cold Worked Nickel Alloy Bars, Forgings, and Forging Stock for Moderate or High Temperature Service",
    "version_year": "2018",
    "scope_summary": "Covers precipitation-hardenable and cold-worked nickel alloy bars, forgings, and forging stock (including UNS N07718 / Inconel 718) for moderate and high temperature service such as aerospace and oil and gas.",
    "source": "https://broder-metals.com/news/alloy-718-what-is-it-alloy-718-to-astm-b637/ ; https://store.astm.org/b0637.html",
    "status": "restricted_metadata_only"
  },
  {
    "designation": "ASTM A276",
    "full_name": "Standard Specification for Stainless Steel Bars and Shapes",
    "version_year": "2017",
    "scope_summary": "Covers hot- and cold-finished stainless steel bars (rounds, squares, hexagons) and hot-rolled or extruded shapes for general applications, in common austenitic, ferritic, and martensitic grades.",
    "source": "https://boltport.com/specifications/astm-a276/ ; https://store.astm.org/a0276_a0276m.html",
    "status": "restricted_metadata_only"
  },
  {
    "designation": "ASTM A479",
    "full_name": "Standard Specification for Stainless Steel Bars and Shapes for Use in Boilers and Other Pressure Vessels",
    "version_year": "2024",
    "scope_summary": "Covers stainless steel bars and shapes for use in boilers and other pressure vessels, specifying grades, heat treatment conditions, and mechanical requirements for pressure-retaining service.",
    "source": "https://store.astm.org/a0479_a0479m.html",
    "status": "restricted_metadata_only"
  },
  {
    "designation": "ASTM A320",
    "full_name": "Standard Specification for Alloy-Steel and Stainless Steel Bolting for Low-Temperature Service",
    "version_year": "2023",
    "scope_summary": "Covers alloy and stainless steel bolting materials (bolts, studs, and other fasteners) for pressure and low-temperature service, including grades such as L7 and B8, with impact toughness requirements.",
    "source": "https://store.astm.org/a0320_a0320m.html",
    "status": "restricted_metadata_only"
  },
  {
    "designation": "ASTM A105",
    "full_name": "Standard Specification for Carbon Steel Forgings for Piping Applications",
    "version_year": "2021",
    "scope_summary": "Covers forged carbon steel piping components (flanges, fittings, valves, and similar parts) for ambient- and higher-temperature service in pressure systems.",
    "source": "https://store.astm.org/a0105_a0105m.html",
    "status": "restricted_metadata_only"
  },
  {
    "designation": "ASTM B265 (Titanium, Grade 2 etc.)",
    "full_name": "Standard Specification for Titanium and Titanium Alloy Strip, Sheet, and Plate",
    "version_year": "2025",
    "scope_summary": "Covers annealed titanium and titanium alloy strip, sheet, and plate in numerous grades (e.g., unalloyed Grade 2, Ti-6Al-4V Grade 5) for aerospace, marine, medical, and industrial use.",
    "source": "https://titanium.com/astm-b265-specification/ ; https://store.astm.org/b0265.html",
    "status": "restricted_metadata_only"
  },
  {
    "designation": "ASTM B221 (Aluminum, alloy 6061 etc.)",
    "full_name": "Standard Specification for Aluminum and Aluminum-Alloy Extruded Bars, Rods, Wire, Profiles, and Tubes",
    "version_year": "2021",
    "scope_summary": "Covers aluminum and aluminum-alloy extruded bars, rods, wire, profiles, and tubes (including alloy 6061-T6) for general structural and industrial applications.",
    "source": "https://store.astm.org/b0221-14.html ; https://steel1stop.com/aluminum/aluminum-pipe-6061-t6-astm-b221/",
    "status": "restricted_metadata_only"
  },
  {
    "designation": "ASTM A167",
    "full_name": "Standard Specification for Stainless and Heat-Resisting Chromium-Nickel Steel Plate, Sheet, and Strip (Withdrawn 2014)",
    "version_year": "1999 (withdrawn 2014, replaced by A240)",
    "scope_summary": "Formerly covered corrosion- and heat-resisting chromium-nickel (austenitic) stainless steel plate, sheet, and strip; withdrawn in 2014 with coverage largely superseded by ASTM A240.",
    "source": "https://store.astm.org/a0167-99r09.html",
    "status": "restricted_metadata_only"
  },
  {
    "designation": "ASTM A588",
    "full_name": "Standard Specification for High-Strength Low-Alloy Structural Steel, up to 50 ksi [345 MPa] Minimum Yield Point, with Atmospheric Corrosion Resistance",
    "version_year": "2019",
    "scope_summary": "Covers high-strength low-alloy (weathering) structural steel plates, shapes, and bars in Grades A, B, and K with a minimum yield point of 50 ksi and enhanced atmospheric corrosion resistance. Used primarily in welded bridges and buildings where weight savings or added durability is important.",
    "source": "https://store.astm.org/a0588_a0588m.html ; https://www.ssab.com/en-us/brands-and-products/commercial-steel/weathering-steel/astm-a588",
    "status": "restricted_metadata_only"
  },
  {
    "designation": "ASTM A709",
    "full_name": "Standard Specification for Structural Steel for Bridges",
    "version_year": "2021",
    "scope_summary": "Covers carbon and high-strength low-alloy steel structural shapes, plates, and bars, and quenched-and-tempered alloy steel plates, intended for use in bridges. Grades include 36, 50, 50S, 50W, HPS 50W, HPS 70W, and HPS 100W.",
    "source": "https://store.astm.org/a0709_a0709m-21.html",
    "status": "restricted_metadata_only"
  },
  {
    "designation": "ASTM A213",
    "full_name": "Standard Specification for Seamless Ferritic and Austenitic Alloy-Steel Boiler, Superheater, and Heat-Exchanger Tubes",
    "version_year": "2022a",
    "scope_summary": "Covers minimum-wall-thickness seamless ferritic and austenitic alloy-steel tubes (e.g., T11, T22, T91, TP304, TP316, TP347H) for boilers, superheaters, and heat exchangers in high-temperature service. Corresponds to ASME SA-213.",
    "source": "https://store.astm.org/a0213_a0213m-22a.html",
    "status": "restricted_metadata_only"
  },
  {
    "designation": "ASTM A249",
    "full_name": "Standard Specification for Welded Austenitic Steel Boiler, Superheater, Heat-Exchanger, and Condenser Tubes",
    "version_year": "2018a",
    "scope_summary": "Covers nominal-wall-thickness welded austenitic steel tubes (grades such as TP304/304L, TP316/316L, TP321, TP347) for boiler, superheater, heat-exchanger, and condenser applications. Corresponds to ASME SA-249.",
    "source": "https://store.astm.org/a0249_a0249m-18a.html",
    "status": "restricted_metadata_only"
  },
  {
    "designation": "ASTM A269",
    "full_name": "Standard Specification for Seamless and Welded Austenitic Stainless Steel Tubing for General Service",
    "version_year": "2015a(2019)",
    "scope_summary": "Covers nominal-wall-thickness seamless and welded austenitic stainless steel tubing for general corrosion-resisting and low- or high-temperature service, in common grades such as TP304/304L and TP316/316L.",
    "source": "https://store.astm.org/a0269_a0269m-15ar19.html",
    "status": "restricted_metadata_only"
  },
  {
    "designation": "ASTM A554",
    "full_name": "Standard Specification for Welded Stainless Steel Mechanical Tubing",
    "version_year": "2021",
    "scope_summary": "Covers welded austenitic, ferritic, and austenitic-ferritic (duplex) stainless steel mechanical tubing for ornamental, structural, exhaust, and other applications requiring appearance, mechanical properties, or corrosion resistance, in round, square, rectangular, or special shapes.",
    "source": "https://store.astm.org/a0554-21.html",
    "status": "restricted_metadata_only"
  },
  {
    "designation": "ASTM A666",
    "full_name": "Standard Specification for Annealed or Cold-Worked Austenitic Stainless Steel Sheet, Strip, Plate, and Flat Bar",
    "version_year": "2024",
    "scope_summary": "Covers austenitic stainless steel sheet, strip, plate, and flat bar in the annealed and cold-worked conditions, with several strength levels for structural and general corrosion-resistant applications.",
    "source": "https://store.astm.org/a0666_a0666m-24.html",
    "status": "restricted_metadata_only"
  },
  {
    "designation": "ASTM A193",
    "full_name": "Standard Specification for Alloy-Steel and Stainless Steel Bolting for High Temperature or High Pressure Service and Other Special Purpose Applications",
    "version_year": "2020",
    "scope_summary": "Covers alloy-steel and stainless steel bolting materials (bolts, studs, screws) such as grades B7, B8, and B8M for high-temperature or high-pressure service in pressure vessels, valves, flanges, and fittings.",
    "source": "https://store.astm.org/a0193_a0193m-20.html",
    "status": "restricted_metadata_only"
  },
  {
    "designation": "ASTM A194",
    "full_name": "Standard Specification for Carbon Steel, Alloy Steel, and Stainless Steel Nuts for Bolts for High Pressure or High Temperature Service, or Both",
    "version_year": "2020a",
    "scope_summary": "Covers carbon, alloy, and martensitic and austenitic stainless steel nuts (grades such as 2H, 4, 7, 8, 8M) intended for use with bolting in high-pressure or high-temperature service, or both.",
    "source": "https://store.astm.org/a0194_a0194m.html",
    "status": "restricted_metadata_only"
  },
  {
    "designation": "ASTM A582",
    "full_name": "Standard Specification for Free-Machining Stainless Steel Bars",
    "version_year": "2022",
    "scope_summary": "Covers hot-finished or cold-finished free-machining stainless steel bars (rounds, squares, hexagons) in austenitic, martensitic, and ferritic grades (e.g., Type 303, 416, 430F) designed for optimum machinability and general corrosion or high-temperature service.",
    "source": "https://store.astm.org/a0582_a0582m-22.html",
    "status": "restricted_metadata_only"
  },
  {
    "designation": "ASTM A681",
    "full_name": "Standard Specification for Tool Steels Alloy",
    "version_year": "2008(2022)",
    "scope_summary": "Covers chemical, mechanical, and physical requirements for wrought alloy tool steel products, including air-hardening (A-series), high-carbon high-chromium (D-series), oil-hardening (O-series), shock-resisting (S-series), and hot-work (H-series) tool steels.",
    "source": "https://store.astm.org/a0681-08r15.html",
    "status": "restricted_metadata_only"
  },
  {
    "designation": "ASTM A335",
    "full_name": "Standard Specification for Seamless Ferritic Alloy-Steel Pipe for High-Temperature Service",
    "version_year": "2021a",
    "scope_summary": "Covers nominal-wall and minimum-wall seamless ferritic (chromium-molybdenum) alloy-steel pipe such as grades P11, P22, P91, and P9 intended for high-temperature service in power plants and refineries. Corresponds to ASME SA-335.",
    "source": "https://store.astm.org/a0335_a0335m-21a.html",
    "status": "restricted_metadata_only"
  },
  {
    "designation": "ASTM B211",
    "full_name": "Standard Specification for Aluminum and Aluminum-Alloy Rolled or Cold Finished Bar, Rod, and Wire",
    "version_year": "2019",
    "scope_summary": "Covers rolled or cold-finished aluminum and aluminum-alloy bar, rod, and wire in numerous alloys (e.g., 2011, 2024, 6061, 7075) for general structural and machined-product applications.",
    "source": "https://store.astm.org/b0211_b0211m-19.html",
    "status": "restricted_metadata_only"
  },
  {
    "designation": "ASTM B210",
    "full_name": "Standard Specification for Aluminum and Aluminum-Alloy Drawn Seamless Tubes",
    "version_year": "2019a",
    "scope_summary": "Covers aluminum and aluminum-alloy drawn seamless tubes in straight lengths and coils, in alloys such as 1100, 3003, 5052, and 6061, for general-purpose and pressure applications.",
    "source": "https://store.astm.org/b0210_b0210m-19a.html",
    "status": "restricted_metadata_only"
  },
  {
    "designation": "ASTM B152",
    "full_name": "Standard Specification for Copper Sheet, Strip, Plate, and Rolled Bar",
    "version_year": "2024",
    "scope_summary": "Covers copper sheet, strip, plate, and rolled bar produced from coppers such as C10100, C10200 (oxygen-free), C11000 (ETP), and C12200 (DHP), in a range of tempers for electrical, architectural, and general applications.",
    "source": "https://store.astm.org/b0152_b0152m-24.html",
    "status": "restricted_metadata_only"
  },
  {
    "designation": "ASTM B16",
    "full_name": "Standard Specification for Free-Cutting Brass Rod, Bar and Shapes for Use in Screw Machines",
    "version_year": "2024",
    "scope_summary": "Covers free-cutting brass rod, bar, and shapes produced from Copper Alloy UNS No. C36000 for high-speed screw machining and moderate thread rolling.",
    "source": "https://store.astm.org/b0016_b0016m-24.html",
    "status": "restricted_metadata_only"
  },
  {
    "designation": "ASTM B160",
    "full_name": "Standard Specification for Nickel Rod and Bar",
    "version_year": "2005(2019)",
    "scope_summary": "Covers hot-worked, cold-worked, or annealed nickel rod and bar in grades UNS N02200 (Nickel 200), N02201 (Nickel 201, low carbon), and N02211, in round, square, hexagonal, or rectangular section.",
    "source": "https://store.astm.org/b0160-05r09.html",
    "status": "restricted_metadata_only"
  },
  {
    "designation": "ASTM B564",
    "full_name": "Standard Specification for Nickel Alloy Forgings",
    "version_year": "2019",
    "scope_summary": "Covers forgings of nickel and nickel-base alloys (e.g., N06600 Inconel 600, N06625 Inconel 625, N07718 Inconel 718, N10276 Hastelloy C-276) for corrosive and high-temperature service such as flanges, fittings, and valve parts.",
    "source": "https://store.astm.org/b0564-19.html",
    "status": "restricted_metadata_only"
  },
  {
    "designation": "ASTM B348",
    "full_name": "Standard Specification for Titanium and Titanium Alloy Bars and Billets",
    "version_year": "2021",
    "scope_summary": "Covers titanium and titanium alloy bars and billets in Grades 1 through 34 (including unalloyed grades and Ti-6Al-4V Grade 5) for aerospace, industrial, and medical applications.",
    "source": "https://store.astm.org/b0348_b0348m-21.html",
    "status": "restricted_metadata_only"
  }
]
