Repository: sixpolexer-creator/metallicore

# MetalliCore — Engineering Knowledge Platform

Offline-first engineering knowledge platform for standards, materials, and
related engineering objects. See `Metallicore_Prompt.md` (repo parent) for
the full product spec and `docs/adr/` for architectural decisions.

This platform runs on a private, offline industrial network. Internet access
and cloud AI must never be required for normal operation.

## Workspace layout

```
apps/web/            Next.js app — UI shell + API (Route Handlers)
packages/core/        Kernel: config, logging, db connection, and stub
                       interfaces for auth, plugin-loader, metadata-engine,
                       relationship-engine, search-engine, navigation,
                       storage, security
packages/plugin-sdk/  Types + definePlugin() plugins will implement against
packages/plugins/     Individual plugins (Standards, Materials, ...) — empty
                       until Phase 7 of docs/adr/0001-core-architecture.md
infra/                docker-compose.yml — local/offline Postgres
docs/adr/             Architecture Decision Records
```

## Scripts (from repo root)

| Command | Effect |
|---|---|
| `npm run dev` | Run the web app in dev mode |
| `npm run build` | Build the web app |
| `npm run lint` | Lint all workspaces |
| `npm run typecheck` | Typecheck all workspaces |
| `npm run db:up` / `db:down` | Start/stop local Postgres |

## Status

Phase 1 of 13 (Core Architecture) — see `docs/adr/0001-core-architecture.md`
for what's implemented vs. stubbed, and the full phase order.

File: data/standards_research/DIN/DIN_1.0037.json
{
  "designation": "DIN 1.0037 (St37-2 / S235JR)",
  "full_name": "General structural steel St37-2, material number 1.0037 (old DIN 17100 designation; superseded by S235JR per EN 10025-2)",
  "version_year": "originally DIN 17100:1980; superseded 1994/2004 by EN 10025",
  "body": "DIN",
  "scope": "Classic non-alloy general structural steel from the withdrawn DIN 17100 standard. Used for buildings, bridges, and load-bearing structures. New designation is S235JR (1.0038); St37 variants were St37-2, USt37-2, RSt37-2, St37-3.",
  "chemical_composition": {
    "C": "max 0.17-0.20 %",
    "Mn": "max 1.40 %",
    "P": "max 0.045 %",
    "S": "max 0.045 %",
    "N": "max 0.009-0.012 %"
  },
  "mechanical_properties": {
    "yield_strength_ReH": ">= 235 MPa (thickness <= 16 mm)",
    "tensile_strength_Rm": "340-470 MPa (thickness < 3-100 mm)",
    "elongation_A": ">= 26 %",
    "condition": "as-rolled"
  },
  "equivalents": ["S235JR (1.0038)", "ASTM A36 (approx)", "St37-2"],
  "source": "https://www.theworldmaterial.com/1-0037-material-st37-steel-din-17100/",
  "license_note": "composition/property data for this withdrawn grade are widely republished by independent free sources, not the copyrighted DIN document text",
  "status": "open_data"
}

File: data/standards_research/DIN/DIN_1.0038.json
{
  "designation": "DIN 1.0038 (S235JR)",
  "full_name": "Non-alloy structural steel S235JR, material number 1.0038",
  "version_year": "composition per EN 10025-2:2004",
  "body": "DIN",
  "scope": "Low-carbon non-alloy structural steel. 'S' = structural, '235' = minimum yield strength 235 MPa, 'JR' = 27 J impact energy at +20 C. Good weldability and cold-bending; very common general structural steel.",
  "chemical_composition": {
    "C": "max 0.17-0.20 % (thickness dependent)",
    "Mn": "max 1.40 %",
    "P": "max 0.045 %",
    "S": "max 0.045 %",
    "N": "max 0.012 %",
    "Cu": "max 0.55 %",
    "CEV": "max 0.35-0.38 %"
  },
  "mechanical_properties": {
    "yield_strength_ReH": ">= 235 MPa (thickness <= 16 mm)",
    "tensile_strength_Rm": "360-510 MPa (thickness < 16 mm)",
    "elongation_A": ">= 26 %",
    "impact_energy": ">= 27 J at +20 C",
    "condition": "as-rolled"
  },
  "equivalents": ["S235JR", "ASTM A283 Gr C/D (approx)", "St37-2 (old DIN 17100)"],
  "source": "https://www.steelnumber.com/en/steel_composition_eu.php?name_id=4, https://www.theworldmaterial.com/1-0038-steel-s235jr-material/",
  "license_note": "composition/property data widely republished by independent free sources, not the copyrighted DIN document text",
  "status": "open_data"
}

File: data/standards_research/DIN/DIN_1.0044.json
{
  "designation": "DIN 1.0044 (S275JR)",
  "full_name": "Non-alloy structural steel S275JR, material number 1.0044 (formerly St44-2)",
  "version_year": "composition per EN 10025-2:2019",
  "body": "DIN",
  "scope": "Hot-rolled non-alloy structural steel with minimum yield strength 275 N/mm^2 and guaranteed Charpy V-notch impact of 27 J at +20 C (JR). Weldable general construction grade for buildings, bridges and load-bearing steelwork; the modern designation for the former DIN 17100 grade St44-2.",
  "chemical_composition": {
    "C": "max 0.21 % (<= 16 mm)",
    "Mn": "max 1.50 %",
    "P": "max 0.035 %",
    "S": "max 0.035 %",
    "N": "max 0.012 %",
    "Cu": "max 0.55 %",
    "CEV": "max 0.42 %"
  },
  "mechanical_properties": {
    "yield_strength_ReH": "min 275 N/mm^2 (<= 16 mm)",
    "tensile_strength_Rm": "410-560 N/mm^2 (3-100 mm)",
    "elongation_A": "min 23 %",
    "impact_energy": "min 27 J at +20 C",
    "condition": "as-rolled"
  },
  "equivalents": ["S275JR", "St44-2", "Fe430B", "1.0044"],
  "source": "http://www.steelnumber.com/en/steel_composition_eu.php?name_id=3, https://www.theworldmaterial.com/en-10025-s275-mild-steel/",
  "license_note": "composition/property data widely republished by independent free sources, not the copyrighted DIN/EN document text",
  "status": "open_data"
}

File: data/standards_research/DIN/DIN_1.0503.json
{
  "designation": "DIN 1.0503 (C45)",
  "full_name": "Non-alloy quality/quenched-and-tempered steel C45, material number 1.0503 (AISI 1045 equivalent)",
  "version_year": "composition per EN 10083-2:2006",
  "body": "DIN",
  "scope": "Medium-carbon unalloyed engineering steel supplied in normalized or quenched-and-tempered condition. Moderately high strength and wear resistance; used for shafts, gears, axles, bolts and general machined parts.",
  "chemical_composition": {
    "C": "0.42-0.50 %",
    "Si": "max 0.40 %",
    "Mn": "0.50-0.80 %",
    "P": "max 0.045 %",
    "S": "max 0.045 %",
    "Cr": "max 0.40 %",
    "Ni": "max 0.40 %",
    "Mo": "max 0.10 %"
  },
  "mechanical_properties": {
    "tensile_strength_Rm_normalized": "580-820 N/mm^2",
    "tensile_strength_Rm_QT_16-40mm": "650-800 N/mm^2",
    "yield_strength_Rp0.2_QT": "min 430 N/mm^2",
    "elongation_A_normalized": "min 16 %",
    "hardness_normalized": "172-242 HB",
    "condition": "normalized or quenched-and-tempered"
  },
  "equivalents": ["AISI 1045", "C45", "080M46"],
  "source": "https://en.saarstahl.com/app/uploads/2024/03/20160401102929-0503_C45.pdf, http://www.steelnumber.com/en/steel_composition_eu.php?name_id=152",
  "license_note": "composition from free manufacturer datasheet (Saarstahl) and independent references, not the copyrighted DIN/EN document text",
  "status": "open_data"
}

File: data/standards_research/DIN/DIN_1.0570.json
{
  "designation": "DIN 1.0570 (S355J2 / S355J2G3)",
  "full_name": "Non-alloy / low-alloy structural steel S355J2, material number 1.0570 (old designation St52-3)",
  "version_year": "composition per EN 10025-2:2004 (also EN 10250-2:2000 for forgings)",
  "body": "DIN",
  "scope": "Fine-grain structural steel with minimum yield strength 355 MPa. 'J2' = 27 J impact energy at -20 C. Higher strength than S235; used in general machine/plant engineering, shipbuilding, gearboxes and load-bearing structures.",
  "chemical_composition": {
    "C": "max 0.22 %",
    "Si": "max 0.55 %",
    "Mn": "max 1.60 %",
    "P": "max 0.035 %",
    "S": "max 0.035 %",
    "Cu": "max 0.55 %",
    "N": "max 0.012 %",
    "CEV": "max 0.45-0.47 %"
  },
  "mechanical_properties": {
    "yield_strength_ReH": ">= 355 MPa (thickness <= 16 mm)",
    "tensile_strength_Rm": "470-630 MPa (thickness < 3-100 mm)",
    "elongation_A": ">= 22 %",
    "impact_energy": ">= 27 J at -20 C (longitudinal)",
    "condition": "normalized / as-rolled (+N)"
  },
  "equivalents": ["S355J2", "St52-3 (old DIN 17100)", "ASTM A572 Gr 50 (approx)"],
  "source": "http://www.steelnumber.com/en/steel_composition_eu.php?name_id=850, https://www.makeitfrom.com/material-properties/EN-1.0570-S355J2G3-Non-Alloy-Steel",
  "license_note": "composition/property data widely republished by independent free sources, not the copyrighted DIN document text",
  "status": "open_data"
}

File: data/standards_research/DIN/DIN_1.2379.json
{
  "designation": "DIN 1.2379 (X153CrMoV12)",
  "full_name": "High-carbon high-chromium cold-work tool steel X153CrMoV12 (older name X155CrVMo12-1), material number 1.2379 (AISI D2 / JIS SKD11 equivalent)",
  "version_year": "composition per EN ISO 4957",
  "body": "DIN",
  "scope": "Ledeburitic secondary-hardening cold-work tool steel. High resistance to abrasive and adhesive wear, air-hardening with low distortion, good dimensional stability. Not corrosion resistant. Used for blanking/forming dies, thread-rolling dies, cutting and stamping tools, and plastic moulds.",
  "chemical_composition": {
    "C": "1.50-1.60 % (approx 1.53)",
    "Si": "approx 0.35 %",
    "Mn": "approx 0.40 %",
    "Cr": "11.0-13.0 % (approx 12.0)",
    "Mo": "0.70-1.00 %",
    "V": "0.70-1.00 % (approx 0.85)"
  },
  "mechanical_properties": {
    "hardness_annealed": "<= 255 HB",
    "working_hardness": "54-60 HRC (after hardening and tempering)",
    "condition": "air-hardened / tempered"
  },
  "equivalents": ["AISI D2", "JIS SKD11", "Bohler K110", "X155CrVMo12-1 (old DIN)"],
  "source": "http://www.steelnumber.com/en/steel_composition_eu.php?name_id=979, https://us.abrams-industries.com/steel/tool-steel/d2",
  "license_note": "composition/property data widely republished by independent free sources, not the copyrighted DIN document text",
  "status": "open_data"
}

File: data/standards_research/DIN/DIN_1.4016.json
{
  "designation": "DIN 1.4016 (X6Cr17)",
  "full_name": "Ferritic stainless steel X6Cr17, material number 1.4016 (AISI 430 equivalent)",
  "version_year": "composition per EN 10088-2:2014",
  "body": "DIN",
  "scope": "Ferritic chromium stainless steel for wrought products; not hardenable by heat treatment, used in the annealed condition. Magnetic. General-purpose grade for household appliances, kitchen equipment, decorative trim and automotive components.",
  "chemical_composition": {
    "C": "max 0.08 %",
    "Si": "max 1.00 %",
    "Mn": "max 1.00 %",
    "P": "max 0.040 %",
    "S": "max 0.015 %",
    "Cr": "16.0-18.0 %",
    "N": "max 0.030 %"
  },
  "mechanical_properties": {
    "tensile_strength_Rm": "400-630 N/mm^2",
    "yield_strength_Rp0.2": "min 240 N/mm^2",
    "elongation_A": "min 20 %",
    "hardness": "<= 200 HB",
    "density": "7.7 kg/dm^3 at 20 C",
    "condition": "annealed"
  },
  "equivalents": ["AISI 430", "X6Cr17", "UNS S43000", "430S17"],
  "source": "http://www.steelnumber.com/en/steel_composition_eu.php?name_id=61, https://www.makeitfrom.com/material-properties/EN-1.4016-X6Cr17-Stainless-Steel",
  "license_note": "composition/property data widely republished by independent free sources, not the copyrighted DIN document text",
  "status": "open_data"
}

File: data/standards_research/DIN/DIN_1.4021.json
{
  "designation": "DIN 1.4021 (X20Cr13)",
  "full_name": "Martensitic stainless steel X20Cr13, material number 1.4021 (AISI 420 equivalent)",
  "version_year": "composition per EN 10088-2:2014",
  "body": "DIN",
  "scope": "Martensitic chromium stainless steel, hardenable by heat treatment; magnetic in the hardened-and-tempered condition. Good corrosion resistance in non-chloride media. Used for cutlery, surgical instruments, pump and valve parts, shafts and axles.",
  "chemical_composition": {
    "C": "0.16-0.25 %",
    "Si": "max 1.00 %",
    "Mn": "max 1.50 %",
    "P": "max 0.040 %",
    "S": "max 0.015 %",
    "Cr": "12.0-14.0 %",
    "N": "max 0.11 %"
  },
  "mechanical_properties": {
    "tensile_strength_Rm": "750-850 N/mm^2 (quenched and tempered)",
    "hardness_annealed": "<= 230 HB",
    "density": "7.7 kg/dm^3 at 20 C",
    "condition": "quenched and tempered / annealed"
  },
  "equivalents": ["AISI 420", "X20Cr13", "UNS S42000", "420S37"],
  "source": "http://www.steelnumber.com/en/steel_composition_eu.php?name_id=81, https://www.theworldmaterial.com/din-1-4021-stainless-steel-x20cr13/",
  "license_note": "composition/property data widely republished by independent free sources, not the copyrighted DIN document text",
  "status": "open_data"
}

File: data/standards_research/DIN/DIN_1.4034.json
{
  "designation": "DIN 1.4034 (X46Cr13)",
  "full_name": "Martensitic stainless steel X46Cr13, material number 1.4034",
  "version_year": "composition per EN 10088-3:2014",
  "body": "DIN",
  "scope": "High-carbon martensitic chromium stainless steel, hardenable to high hardness with good edge retention. Used for cutlery, knife blades, scissors, surgical and dental instruments, springs and wear parts.",
  "chemical_composition": {
    "C": "0.43-0.50 %",
    "Si": "max 1.00 %",
    "Mn": "max 1.00 %",
    "P": "max 0.040 %",
    "S": "max 0.015 %",
    "Cr": "12.5-14.5 %"
  },
  "mechanical_properties": {
    "hardness_hardened": "approx 54-56 HRC",
    "hardness_annealed": "<= 245 HB",
    "density": "7.7 kg/dm^3 at 20 C",
    "condition": "hardened and tempered / annealed"
  },
  "equivalents": ["X46Cr13", "~AISI 420HC", "1.4034"],
  "source": "http://www.steelnumber.com/en/steel_composition_eu.php?name_id=87, https://www.makeitfrom.com/material-properties/EN-1.4034-X46Cr13-Stainless-Steel",
  "license_note": "composition/property data widely republished by independent free sources, not the copyrighted DIN document text",
  "status": "open_data"
}

File: data/standards_research/DIN/DIN_1.4057.json
{
  "designation": "DIN 1.4057 (X17CrNi16-2)",
  "full_name": "Martensitic stainless steel X17CrNi16-2, material number 1.4057 (AISI 431 equivalent)",
  "version_year": "composition per EN 10088-3:2014",
  "body": "DIN",
  "scope": "Nickel-bearing martensitic chromium stainless steel, hardenable, with better corrosion resistance and toughness than plain 13 % Cr martensitics. Used for pump and valve shafts, bolts, fasteners and highly stressed components in mild marine and industrial environments.",
  "chemical_composition": {
    "C": "0.12-0.22 %",
    "Si": "max 1.00 %",
    "Mn": "max 1.50 %",
    "P": "max 0.040 %",
    "S": "max 0.015 %",
    "Cr": "15.0-17.0 %",
    "Ni": "1.50-2.50 %"
  },
  "mechanical_properties": {
    "tensile_strength_Rm": "800-950 N/mm^2 (quenched and tempered)",
    "yield_strength_Rp0.2": "min 600 N/mm^2",
    "elongation_A": "min 12 %",
    "density": "7.7 kg/dm^3 at 20 C",
    "condition": "quenched and tempered"
  },
  "equivalents": ["AISI 431", "X17CrNi16-2", "UNS S43100", "431S29"],
  "source": "http://www.steelnumber.com/en/steel_composition_eu.php?name_id=97, https://www.makeitfrom.com/material-properties/EN-1.4057-X17CrNi16-2-Stainless-Steel",
  "license_note": "composition/property data widely republished by independent free sources, not the copyrighted DIN document text",
  "status": "open_data"
}

File: data/standards_research/DIN/DIN_1.4104.json
{
  "designation": "DIN 1.4104 (X14CrMoS17)",
  "full_name": "Free-machining martensitic stainless steel X14CrMoS17, material number 1.4104 (AISI 430F equivalent)",
  "version_year": "composition per EN 10088-3:2014",
  "body": "DIN",
  "scope": "Sulphur-bearing free-machining chromium-molybdenum stainless steel, hardenable by heat treatment. Optimised for high-speed automatic (screw-machine) turning of screws, nuts and small precision parts for water and steam service.",
  "chemical_composition": {
    "C": "0.10-0.17 %",
    "Si": "max 1.00 %",
    "Mn": "max 1.50 %",
    "P": "max 0.040 %",
    "S": "0.15-0.35 %",
    "Cr": "15.5-17.5 %",
    "Mo": "0.20-0.60 %"
  },
  "mechanical_properties": {
    "tensile_strength_Rm": "650-850 N/mm^2 (quenched and tempered)",
    "hardness_annealed": "<= 250 HB",
    "density": "7.7 kg/dm^3 at 20 C",
    "condition": "quenched and tempered / annealed"
  },
  "equivalents": ["AISI 430F", "X14CrMoS17", "Z13CF17"],
  "source": "https://virgamet.com/offer/1-4104-x14crmos17-1-4105-x6crmos17-z13cf17-z8cf17-aisi-430f-stainless-steel, https://www.theworldmaterial.com/1-4104-stainless-steel-x14crmos17/",
  "license_note": "composition/property data widely republished by independent free sources, not the copyrighted DIN document text",
  "status": "open_data"
}

File: data/standards_research/DIN/DIN_1.4113.json
{
  "designation": "DIN 1.4113 (X6CrMo17-1)",
  "full_name": "Ferritic stainless steel X6CrMo17-1, material number 1.4113 (AISI 434 equivalent)",
  "version_year": "composition per EN 10088-2:2014",
  "body": "DIN",
  "scope": "Molybdenum-bearing ferritic chromium stainless steel; better pitting and general corrosion resistance than 1.4016 thanks to added molybdenum. Not hardenable by heat treatment; used in annealed condition for automotive trim, fasteners and mildly corrosive service.",
  "chemical_composition": {
    "C": "max 0.08 %",
    "Si": "max 1.00 %",
    "Mn": "max 1.00 %",
    "P": "max 0.040 %",
    "S": "max 0.015 %",
    "Cr": "16.0-18.0 %",
    "Mo": "0.90-1.40 %"
  },
  "mechanical_properties": {
    "tensile_strength_Rm": "450-630 N/mm^2",
    "yield_strength_Rp0.2": "min 260 N/mm^2",
    "elongation_A": "min 18 %",
    "hardness": "<= 200 HB",
    "density": "7.7 kg/dm^3 at 20 C",
    "condition": "annealed"
  },
  "equivalents": ["AISI 434", "X6CrMo17-1", "UNS S43400"],
  "source": "http://www.steelnumber.com/en/steel_composition_eu.php?name_id=63, https://www.makeitfrom.com/material-properties/EN-1.4113-X6CrMo17-1-Stainless-Steel",
  "license_note": "composition/property data widely republished by independent free sources, not the copyrighted DIN document text",
  "status": "open_data"
}

File: data/standards_research/DIN/DIN_1.4125.json
{
  "designation": "DIN 1.4125 (X105CrMo17)",
  "full_name": "High-carbon martensitic stainless steel X105CrMo17, material number 1.4125 (AISI 440C equivalent)",
  "version_year": "composition per EN 10088-3:2014",
  "body": "DIN",
  "scope": "High-carbon chromium-molybdenum martensitic stainless steel achieving the highest hardness and wear resistance of the standard stainless grades after hardening. Used for ball/roller bearings, cutlery, knife blades, nozzles, valve parts and wear components.",
  "chemical_composition": {
    "C": "0.95-1.20 %",
    "Si": "max 1.00 %",
    "Mn": "max 1.00 %",
    "P": "max 0.040 %",
    "S": "max 0.030 %",
    "Cr": "16.0-18.0 %",
    "Mo": "0.40-0.80 %"
  },
  "mechanical_properties": {
    "hardness_hardened": "58-60 HRC (up to ~62 HRC)",
    "hardness_annealed": "<= 285 HB",
    "density": "7.7 kg/dm^3 at 20 C",
    "condition": "hardened and tempered / annealed"
  },
  "equivalents": ["AISI 440C", "X105CrMo17", "UNS S44004"],
  "source": "https://www.theworldmaterial.com/en-1-4125-x105crmo17-steel/, https://acnis-titanium.com/wp-content/uploads/2020/04/UK-AISI440C.pdf",
  "license_note": "composition/property data widely republished by independent free sources and manufacturer datasheets, not the copyrighted DIN document text",
  "status": "open_data"
}

File: data/standards_research/DIN/DIN_1.4301.json
{
  "designation": "DIN 1.4301 (X5CrNi18-10)",
  "full_name": "Stainless steel X5CrNi18-10, material number 1.4301 (AISI 304 equivalent)",
  "version_year": "composition per EN 10088-2:2005",
  "body": "DIN",
  "scope": "Austenitic chromium-nickel stainless steel for wrought products; rust- and acid-resistant, non-magnetic in annealed condition, weldable by all methods except gas welding. Very common general-purpose stainless grade.",
  "chemical_composition": {
    "C": "max 0.07 %",
    "Si": "max 1.00 %",
    "Mn": "max 2.00 %",
    "P": "max 0.045 %",
    "S": "max 0.015 %",
    "Cr": "17.5-19.5 %",
    "Ni": "8.0-10.5 %",
    "N": "max 0.11 %"
  },
  "mechanical_properties": {
    "tensile_strength_Rm": "500-700 N/mm^2",
    "hardness": "<= 215 HB",
    "density": "7.9 kg/dm^3 at 20 C",
    "condition": "annealed / solution treated"
  },
  "equivalents": ["AISI 304", "X5CrNi18-10", "SUS 304"],
  "source": "https://www.theworldmaterial.com/din-en-1-4301-material-x5crni18-10-stainless-steel/, http://www.steelnumber.com/en/steel_composition_eu.php?name_id=100",
  "license_note": "composition/property data widely republished by independent free sources, not the copyrighted DIN document text",
  "status": "open_data"
}

File: data/standards_research/DIN/DIN_1.4401.json
{
  "designation": "DIN 1.4401 (X5CrNiMo17-12-2)",
  "full_name": "Molybdenum-alloyed austenitic stainless steel X5CrNiMo17-12-2, material number 1.4401 (AISI 316 equivalent)",
  "version_year": "composition per EN 10088-2:2005",
  "body": "DIN",
  "scope": "Molybdenum-bearing austenitic chromium-nickel stainless steel (V4A group). Higher corrosion resistance than 1.4301, especially against chlorides and non-oxidizing acids. Used in chemical, marine, food, pharmaceutical and medical applications.",
  "chemical_composition": {
    "C": "max 0.07 %",
    "Si": "max 1.00 %",
    "Mn": "max 2.00 %",
    "P": "max 0.045 %",
    "S": "max 0.015 %",
    "Cr": "16.5-18.5 %",
    "Ni": "10.0-13.0 %",
    "Mo": "2.0-2.5 %",
    "N": "max 0.11 %"
  },
  "mechanical_properties": {
    "yield_strength_Rp0.2": ">= 200 MPa",
    "tensile_strength_Rm": "500-700 MPa",
    "elongation_A": ">= 40 %",
    "hardness": "approx 200 HB",
    "PREN": "23.1-28.5",
    "condition": "solution annealed"
  },
  "equivalents": ["AISI 316", "BS 316S31", "X5CrNiMo17-12-2"],
  "source": "http://www.steelnumber.com/en/steel_composition_eu.php?name_id=106, https://www.theworldmaterial.com/din-en-1-4401-material-x5crnimo17-12-2-stainless-steel/",
  "license_note": "composition/property data widely republished by independent free sources, not the copyrighted DIN document text",
  "status": "open_data"
}

File: data/standards_research/DIN/DIN_1.4462.json
{
  "designation": "DIN 1.4462 (X2CrNiMoN22-5-3)",
  "full_name": "Duplex stainless steel X2CrNiMoN22-5-3, material number 1.4462 (Duplex 2205)",
  "version_year": "composition per EN 10088-2:2014",
  "body": "DIN",
  "scope": "Austenitic-ferritic (duplex) stainless steel with roughly 50/50 microstructure; the most widely used duplex grade. Combines high strength (about twice that of 304) with excellent resistance to pitting, crevice and stress-corrosion cracking. Used in chemical, offshore, marine and pressure-vessel applications.",
  "chemical_composition": {
    "C": "max 0.030 %",
    "Si": "max 1.00 %",
    "Mn": "max 2.00 %",
    "P": "max 0.035 %",
    "S": "max 0.015 %",
    "Cr": "21.0-23.0 %",
    "Ni": "4.5-6.5 %",
    "Mo": "2.5-3.5 %",
    "N": "0.10-0.22 %"
  },
  "mechanical_properties": {
    "tensile_strength_Rm": "640-840 N/mm^2",
    "yield_strength_Rp0.2": "min 460 N/mm^2",
    "elongation_A": "min 25 %",
    "PREN": "approx 35",
    "density": "7.8 kg/dm^3 at 20 C",
    "condition": "solution annealed / quenched"
  },
  "equivalents": ["UNS S32205", "UNS S31803", "F51", "Duplex 2205"],
  "source": "https://www.theworldmaterial.com/din-en-1-4462-duplex-stainless-steel-x2crnimon22-5-3-material/, http://www.steelnumber.com/en/steel_composition_eu.php?name_id=136",
  "license_note": "composition/property data widely republished by independent free sources, not the copyrighted DIN document text",
  "status": "open_data"
}

File: data/standards_research/DIN/DIN_1.4539.json
{
  "designation": "DIN 1.4539 (X1NiCrMoCu25-20-5)",
  "full_name": "Super-austenitic stainless steel X1NiCrMoCu25-20-5, material number 1.4539 (AISI 904L equivalent)",
  "version_year": "composition per EN 10088-2:2014",
  "body": "DIN",
  "scope": "High-alloy austenitic stainless steel with high molybdenum, added copper and very low carbon. Excellent resistance to sulphuric and phosphoric acids, pitting and stress-corrosion cracking. Used in chemical, petrochemical, energy and desalination equipment.",
  "chemical_composition": {
    "C": "max 0.020 %",
    "Si": "max 0.70 %",
    "Mn": "max 2.00 %",
    "P": "max 0.030 %",
    "S": "max 0.010 %",
    "Cr": "19.0-21.0 %",
    "Ni": "24.0-26.0 %",
    "Mo": "4.0-5.0 %",
    "Cu": "1.2-2.0 %",
    "N": "max 0.15 %"
  },
  "mechanical_properties": {
    "tensile_strength_Rm": "min 520 N/mm^2",
    "yield_strength_Rp0.2": "min 220 N/mm^2",
    "elongation_A": "min 35 %",
    "PREN": ">= 34",
    "density": "8.0 kg/dm^3 at 20 C",
    "condition": "solution annealed"
  },
  "equivalents": ["AISI 904L", "UNS N08904", "X1NiCrMoCu25-20-5"],
  "source": "http://www.steelnumber.com/en/steel_composition_eu.php?name_id=111, https://steelgs.com/grades/stainless-steels/31/8016/X1NiCrMoCu25-20-5-1-4539-AISI-904L-N08904-steel.html",
  "license_note": "composition/property data widely republished by independent free sources, not the copyrighted DIN document text",
  "status": "open_data"
}

File: data/standards_research/DIN/DIN_1.4547.json
{
  "designation": "DIN 1.4547 (X1CrNiMoCuN20-18-7)",
  "full_name": "Super-austenitic 6Mo stainless steel X1CrNiMoCuN20-18-7, material number 1.4547 (254 SMO)",
  "version_year": "composition per EN 10088-2:2014",
  "body": "DIN",
  "scope": "High-alloy austenitic stainless steel with about 6 % molybdenum and nitrogen, developed for very high resistance to pitting and crevice corrosion in chloride environments. Used in the pulp and paper industry, seawater handling and offshore oil and gas.",
  "chemical_composition": {
    "C": "max 0.020 %",
    "Si": "max 0.70 %",
    "Mn": "max 1.00 %",
    "P": "max 0.030 %",
    "S": "max 0.010 %",
    "Cr": "19.5-20.5 %",
    "Ni": "17.5-18.5 %",
    "Mo": "6.0-7.0 %",
    "Cu": "0.50-1.00 %",
    "N": "0.18-0.25 %"
  },
  "mechanical_properties": {
    "tensile_strength_Rm": "650-850 N/mm^2",
    "yield_strength_Rp0.2": "min 300 N/mm^2",
    "elongation_A": "min 35 %",
    "PREN": "approx 43",
    "density": "8.0 kg/dm^3 at 20 C",
    "condition": "solution annealed"
  },
  "equivalents": ["254 SMO", "UNS S31254", "X1CrNiMoCuN20-18-7", "F44"],
  "source": "http://www.steelnumber.com/en/steel_composition_eu.php?name_id=275, https://www.metalcor.de/en/datenblatt/37/",
  "license_note": "composition/property data widely republished by independent free sources, not the copyrighted DIN document text",
  "status": "open_data"
}

File: data/standards_research/DIN/DIN_1.4571.json
{
  "designation": "DIN 1.4571 (X6CrNiMoTi17-12-2)",
  "full_name": "Titanium-stabilized austenitic stainless steel X6CrNiMoTi17-12-2, material number 1.4571 (AISI 316Ti / UNS S31635)",
  "version_year": "composition per EN 10088-2:2005",
  "body": "DIN",
  "scope": "Titanium-stabilized molybdenum-bearing austenitic chromium-nickel stainless steel. Titanium prevents chromium-carbide precipitation, giving superior intergranular corrosion resistance and stability above 800 C. Used in chemical, apparatus, shipbuilding, food, medical and pharmaceutical industries.",
  "chemical_composition": {
    "C": "max 0.08 %",
    "Si": "max 1.00 %",
    "Mn": "max 2.00 %",
    "P": "max 0.045 %",
    "S": "max 0.015 %",
    "Cr": "16.5-18.5 %",
    "Ni": "10.5-13.5 %",
    "Mo": "2.0-2.5 %",
    "Ti": "5xC to max 0.70 %"
  },
  "mechanical_properties": {
    "yield_strength_Rp0.2": ">= 200 MPa",
    "tensile_strength_Rm": "500-700 MPa",
    "elongation_A5": ">= 40 %",
    "hardness": "<= 215 HB",
    "impact_energy_KV": ">= 100 J",
    "condition": "solution annealed"
  },
  "equivalents": ["AISI 316Ti", "UNS S31635", "X6CrNiMoTi17-12-2"],
  "source": "https://www.steelnumber.com/en/steel_composition_eu.php?name_id=107, https://steelgs.com/grades/stainless-steels/31/8022/X6CrNiMoTi17-12-2-1-4571-AISI-316Ti-UNS-S31635-steel.html",
  "license_note": "composition/property data widely republished by independent free sources, not the copyrighted DIN document text",
  "status": "open_data"
}

File: data/standards_research/DIN/DIN_1.7131.json
{
  "designation": "DIN 1.7131 (16MnCr5)",
  "full_name": "Case-hardening (carburizing) steel 16MnCr5, material number 1.7131 (SAE 5115 equivalent)",
  "version_year": "composition per EN 10084:2008",
  "body": "DIN",
  "scope": "Chromium-manganese case-hardening steel with good hardenability and machinability. Carburized and quenched to give a hard wear-resistant surface with a tough core. Used for gears, worms, shafts, sealing bushings and similar drive components.",
  "chemical_composition": {
    "C": "0.14-0.19 %",
    "Si": "max 0.40 %",
    "Mn": "1.00-1.30 %",
    "P": "max 0.025 %",
    "S": "max 0.035 %",
    "Cr": "0.80-1.10 %"
  },
  "mechanical_properties": {
    "surface_hardness_after_case_hardening": "approx 58-62 HRC",
    "tensile_strength_Rm_core": "approx 780-1080 N/mm^2 (section dependent)",
    "condition": "carburized, quenched and tempered"
  },
  "equivalents": ["SAE 5115", "16MnCr5", "1.7131"],
  "source": "https://www.theworldmaterial.com/1-7131-steel-16mncr5-material/, http://www.steelnumber.com/en/steel_composition_eu.php?name_id=229",
  "license_note": "composition/property data widely republished by independent free sources and manufacturer datasheets, not the copyrighted DIN/EN document text",
  "status": "open_data"
}

File: data/standards_research/DIN/DIN_1.7218.json
{
  "designation": "DIN 1.7218 (25CrMo4)",
  "full_name": "Chromium-molybdenum quenched-and-tempered steel 25CrMo4, material number 1.7218 (AISI 4130 equivalent)",
  "version_year": "composition per EN 10083-3:2006",
  "body": "DIN",
  "scope": "Low-carbon chromium-molybdenum alloy tempering steel with good weldability and toughness. Used for automotive and aircraft components requiring high toughness such as axles, axle journals, shafts and turbine parts.",
  "chemical_composition": {
    "C": "0.22-0.29 %",
    "Si": "max 0.40 %",
    "Mn": "0.60-0.90 %",
    "P": "max 0.025 %",
    "S": "max 0.035 %",
    "Cr": "0.90-1.20 %",
    "Mo": "0.15-0.30 %"
  },
  "mechanical_properties": {
    "tensile_strength_Rm_QT_<=16mm": "900-1100 N/mm^2",
    "yield_strength_Rp0.2_QT_<=16mm": "min 700 N/mm^2",
    "elongation_A": "min 12 %",
    "reduction_of_area_Z": "min 50 %",
    "condition": "quenched and tempered"
  },
  "equivalents": ["AISI 4130", "25CrMo4", "1.7218"],
  "source": "http://www.steelnumber.com/en/steel_composition_eu.php?name_id=332, https://en.saarstahl.com/app/uploads/2024/03/20160401111935-7218_25CrMo4.pdf",
  "license_note": "composition from free manufacturer datasheet (Saarstahl) and independent references, not the copyrighted DIN/EN document text",
  "status": "open_data"
}

File: data/standards_research/DIN/DIN_1.7225.json
{
  "designation": "DIN 1.7225 (42CrMo4)",
  "full_name": "Chromium-molybdenum quenched and tempered alloy steel 42CrMo4, material number 1.7225 (AISI 4142 equivalent)",
  "version_year": "composition per EN 10083-3:2006",
  "body": "DIN",
  "scope": "Low-alloy chromium-molybdenum steel for quenching and tempering (+QT). High strength, toughness and good hardenability; used for axles, gear shafts, crankshafts, and heavily loaded machine parts.",
  "chemical_composition": {
    "C": "0.38-0.45 %",
    "Si": "max 0.40 %",
    "Mn": "0.60-0.90 %",
    "P": "max 0.025 %",
    "S": "max 0.035 %",
    "Cr": "0.90-1.20 %",
    "Mo": "0.15-0.30 %"
  },
  "mechanical_properties": {
    "tensile_strength_Rm": ">= 1080 MPa (small sections, +QT)",
    "yield_strength_Re": ">= 930 MPa",
    "elongation_A": ">= 12 %",
    "reduction_of_area_Z": ">= 45 %",
    "condition": "quenched and tempered (+QT)"
  },
  "heat_treatment": {
    "quenching": "820-880 C, oil or water",
    "tempering": "540-680 C"
  },
  "equivalents": ["AISI 4142", "42CrMo4", "SCM440 (approx)"],
  "source": "http://www.steelnumber.com/en/steel_composition_eu.php?name_id=335, https://www.theworldmaterial.com/42crmo4-steel-1-7225-material/",
  "license_note": "composition/property data widely republished by independent free sources, not the copyrighted DIN document text",
  "status": "open_data"
}

File: data/standards_research/DIN/DIN_metadata_index.json
[
  {
    "designation": "DIN 17100",
    "full_name": "Steels for general structural purposes (Allgemeine Baustaehle)",
    "version_year": "1980 (withdrawn)",
    "scope_summary": "Former German standard specifying non-alloy general structural steels (grades St33, St37-2, USt37-2, RSt37-2, St37-3, St44, St52-3, etc.) for buildings, bridges and load-bearing structures. Superseded by EN 10025 (adopted 1994; St37-2 discontinued 2004, new designation S235JR).",
    "source": "https://www.theworldmaterial.com/1-0037-material-st37-steel-din-17100/",
    "status": "restricted_metadata_only"
  },
  {
    "designation": "DIN EN 10025",
    "full_name": "Hot rolled products of structural steels",
    "version_year": "current edition DIN EN 10025-x:2019 (Parts 1-6)",
    "scope_summary": "European standard (published as DIN EN in Germany) giving technical delivery conditions for hot-rolled structural steel products. Part 1 general conditions; Part 2 non-alloy structural steels (S235, S275, S355); Part 3 normalized fine-grain; Part 4 thermomechanical fine-grain; Part 5 weathering steels; Part 6 quenched-and-tempered high-yield flats. Beuth Verlag holds exclusive sale rights.",
    "source": "https://en.wikipedia.org/wiki/EN_10025",
    "status": "restricted_metadata_only"
  },
  {
    "designation": "DIN EN 10088",
    "full_name": "Stainless steels",
    "version_year": "Part 1: DIN EN 10088-1:2014 (list); Parts 2-5 various",
    "scope_summary": "European stainless steel standard published as DIN EN in Germany. Part 1 lists stainless steels and chemical compositions, subdivided into corrosion-resisting, heat-resisting and creep-resisting steels; Part 2 sheet/plate/strip for general purposes; Part 3 semi-finished/bars/rods/wire/sections; Parts 4-5 construction-purpose products. Full grade tables are sold by Beuth Verlag.",
    "source": "https://webstore.ansi.org/standards/din/dinen100882014",
    "status": "restricted_metadata_only"
  },
  {
    "designation": "DIN 17175",
    "full_name": "Seamless tubes of heat-resistant steels (Nahtlose Rohre aus warmfesten Staehlen)",
    "version_year": "1979 (largely superseded)",
    "scope_summary": "Former German standard for seamless tubes of heat-resistant steels used in boilers, pipelines, pressure vessels and equipment for service up to ~600 C at high pressure. Common grades St35.8, St45.8, 15Mo3, 13CrMo44, 10CrMo910. Largely replaced by EN 10216-2.",
    "source": "https://www.sunnysteel.com/din-17175-79-seamless-steel-tubes.php",
    "status": "restricted_metadata_only"
  },
  {
    "designation": "DIN 17440",
    "full_name": "Stainless steels - Technical delivery conditions",
    "version_year": "1996 / 2001 (largely superseded)",
    "scope_summary": "Former German stainless steel delivery-conditions standard covering hot/cold rolled strip and plate, wire rod, drawn wire, bars, forgings and semi-finished products. The greater part of the 1996 edition was superseded by DIN EN 10088, DIN EN 10028-7, DIN EN 10222 and DIN EN 10272; the 2001 edition deals only with drawn wire.",
    "source": "https://www.intertekinform.com/en-gb/standards/din-17440-2001-03-410655_saig_din_din_929760/",
    "status": "restricted_metadata_only"
  },
  {
    "designation": "DIN 1725",
    "full_name": "Aluminium alloys (Part 1 wrought alloys; Part 2 casting alloys)",
    "version_year": "Part 2: 1986 (withdrawn)",
    "scope_summary": "Former German standard for aluminium alloys. Part 2 covered casting alloys for sand, gravity die, pressure die and investment casting. Superseded by European standards - casting alloys by DIN EN 1706 (published June 1998), wrought alloys by EN 573 / EN 485.",
    "source": "https://standards.globalspec.com/std/1740771/din-1725",
    "status": "restricted_metadata_only"
  },
  {
    "designation": "DIN 1691",
    "full_name": "Cast iron with lamellar graphite (grey cast iron); properties (Gusseisen mit Lamellengraphit)",
    "version_year": "1985-05 (withdrawn)",
    "scope_summary": "Former German standard specifying flake/lamellar-graphite grey cast iron grades (GG-10 to GG-40, e.g. GG-25) with tensile-strength-based classification, plus properties and testing. Superseded by DIN EN 1561 (1997); GG-25 corresponds to EN-GJL-250 / EN-JL1040.",
    "source": "https://www.iron-foundry.com/castings-DIN1691-DINEN1561.html",
    "status": "restricted_metadata_only"
  },
  {
    "designation": "DIN 1693",
    "full_name": "Cast iron with nodular graphite (spheroidal graphite / ductile cast iron); properties (Gusseisen mit Kugelgraphit)",
    "version_year": "1973 (withdrawn)",
    "scope_summary": "Former German standard for ductile/nodular graphite cast iron, defining GGG grades (GGG-40, GGG-50, GGG-60, GGG-70, GGG-80) classified by tensile strength. Superseded by DIN EN 1563; GGG grades map to modern EN-GJS-400, EN-GJS-500, etc.",
    "source": "https://www.iron-foundry.com/equivalent-standards-grades-nodular-graphite-iron-en-1563-grey-cast-iron-en-1561.html",
    "status": "restricted_metadata_only"
  },
  {
    "designation": "DIN 17155",
    "full_name": "Steel plate and strip for boilers and pressure vessels (Warmfeste Staehle fuer den Behaelter- und Rohrleitungsbau)",
    "version_year": "1983 (largely superseded)",
    "scope_summary": "Former German standard for boiler and pressure-vessel plate steels, grades HI, HII, 17Mn4 and 19Mn6, used for boilers, pressure vessels, heat exchangers and hot-liquid piping. Largely superseded by DIN EN 10028.",
    "source": "https://masteel.co.uk/din-17155/",
    "status": "restricted_metadata_only"
  },
  {
    "designation": "DIN 17111",
    "full_name": "Low carbon unalloyed steels for bolts, nuts and rivets; technical conditions of delivery",
    "version_year": "1980-09 (withdrawn)",
    "scope_summary": "Former German delivery-conditions standard for low-carbon unalloyed steels (up to 40 mm, not for quenching/tempering or case hardening) used in hot or cold forming of bolts, nuts, rivets and similar parts, including free-machining resulphurized grades. Grades designated St followed by 1/10 of minimum tensile strength.",
    "source": "https://standards.globalspec.com/std/1337679/din-17111",
    "status": "restricted_metadata_only"
  },
  {
    "designation": "DIN 17660",
    "full_name": "Wrought copper alloys; copper-zinc alloys (brass and special brass); composition",
    "version_year": "1983-12 (withdrawn)",
    "scope_summary": "Former German standard specifying the composition of wrought copper-zinc alloys (brasses and special brasses). Withdrawn; wrought copper-alloy designations are now covered by DIN EN 1412 and DIN CEN/TS 13388.",
    "source": "https://standards.globalspec.com/std/1354199/din-17660",
    "status": "restricted_metadata_only"
  }
]
