Repository: sixpolexer-creator/metallicore

# MetalliCore — Engineering Knowledge Platform

Offline-first engineering knowledge platform for standards, materials, and
related engineering objects. See `Metallicore_Prompt.md` (repo parent) for
the full product spec and `docs/adr/` for architectural decisions.

This platform runs on a private, offline industrial network. Internet access
and cloud AI must never be required for normal operation.

## Workspace layout

```
apps/web/            Next.js app — UI shell + API (Route Handlers)
packages/core/        Kernel: config, logging, db connection, and stub
                       interfaces for auth, plugin-loader, metadata-engine,
                       relationship-engine, search-engine, navigation,
                       storage, security
packages/plugin-sdk/  Types + definePlugin() plugins will implement against
packages/plugins/     Individual plugins (Standards, Materials, ...) — empty
                       until Phase 7 of docs/adr/0001-core-architecture.md
infra/                docker-compose.yml — local/offline Postgres
docs/adr/             Architecture Decision Records
```

## Scripts (from repo root)

| Command | Effect |
|---|---|
| `npm run dev` | Run the web app in dev mode |
| `npm run build` | Build the web app |
| `npm run lint` | Lint all workspaces |
| `npm run typecheck` | Typecheck all workspaces |
| `npm run db:up` / `db:down` | Start/stop local Postgres |

## Status

Phase 1 of 13 (Core Architecture) — see `docs/adr/0001-core-architecture.md`
for what's implemented vs. stubbed, and the full phase order.

File: data/standards_research/EN/EN_1.4301_X5CrNi18-10.json
{
  "designation": "EN 10088 1.4301 (X5CrNi18-10)",
  "full_name": "Austenitic stainless steel X5CrNi18-10, material number 1.4301 (AISI 304)",
  "version_year": "EN 10088-2:2014 (flat) / EN 10088-3 (long products)",
  "body": "EN",
  "scope": "Standard austenitic Cr-Ni stainless steel with good weldability and formability; the most widely used stainless grade. Not resistant to intergranular corrosion after welding in heavy sections (use 1.4307/304L). Data in solution-annealed condition.",
  "chemical_composition": {
    "C_max_pct": 0.07,
    "Si_max_pct": 1.00,
    "Mn_max_pct": 2.00,
    "P_max_pct": 0.045,
    "S_max_pct": 0.015,
    "Cr_pct": "17.5-19.5",
    "Ni_pct": "8.0-10.5",
    "N_max_pct": 0.11
  },
  "mechanical_properties": {
    "condition": "solution annealed",
    "yield_strength_Rp02_MPa_min": 190,
    "yield_strength_Rp10_MPa_min": 225,
    "tensile_strength_Rm_MPa": "500-700",
    "elongation_A_pct_min": 45,
    "hardness_HB_max": 215,
    "density_kg_dm3": 7.9
  },
  "source": [
    "http://www.steelnumber.com/en/steel_composition_eu.php?name_id=100",
    "https://www.theworldmaterial.com/din-en-1-4301-material-x5crni18-10-stainless-steel/",
    "https://www.agst.de/4301?lang=en"
  ],
  "license_note": "composition/property data widely republished by independent free sources, not the copyrighted EN document text",
  "status": "open_data"
}

File: data/standards_research/EN/EN_1.4310_X10CrNi18-8.json
{
  "designation": "EN 1.4310 (X10CrNi18-8)",
  "full_name": "Austenitic spring stainless steel X10CrNi18-8, material number 1.4310 (AISI 301)",
  "version_year": "Grade per EN 10088-2 / EN 10151 (2014)",
  "body": "EN",
  "scope": "Lean austenitic stainless steel with restricted nickel that produces a metastable austenite work-hardening rapidly under cold deformation, allowing very high strength (spring tempers). Used for springs, spring washers, wire, flexible connectors and fasteners.",
  "chemical_composition": {
    "C": "0.05-0.15",
    "Si": "max 2.0",
    "Mn": "max 2.0",
    "P": "max 0.045",
    "S": "max 0.015",
    "Cr": "16.0-19.0",
    "Ni": "6.0-9.5",
    "Mo": "max 0.8",
    "N": "max 0.11",
    "unit": "wt%, single values are maxima"
  },
  "mechanical_properties": {
    "condition": "solution annealed (base); strength increases greatly with cold-rolled spring tempers",
    "proof_strength_Rp0.2_MPa": ">=250 (annealed)",
    "tensile_strength_Rm_MPa": "600-950 (annealed); up to ~2000 in high cold-work spring temper",
    "elongation_A_percent": ">=40 (annealed)"
  },
  "source": "http://www.steelnumber.com ; https://www.theworldmaterial.com/material-1-4310-x10crni18-8-spring-steel/ ; https://www.makeitfrom.com/material-properties/EN-1.4310-X10CrNi18-8-Stainless-Steel ; https://www.thyssenkrupp-materials.co.uk/stainless-steel-301-14310.html",
  "license_note": "Grade name (301 / 1.4310) and its nominal composition and typical property ranges are widely reproduced in free manufacturer datasheets and reference sites; no paywalled EN standard text reproduced.",
  "status": "open_data"
}

File: data/standards_research/EN/EN_1.4401_X5CrNiMo17-12-2.json
{
  "designation": "EN 10088 1.4401 (X5CrNiMo17-12-2)",
  "full_name": "Austenitic stainless steel X5CrNiMo17-12-2, material number 1.4401 (AISI 316)",
  "version_year": "EN 10088-2:2014 (flat) / EN 10088-3 (long products)",
  "body": "EN",
  "scope": "Molybdenum-bearing austenitic Cr-Ni-Mo stainless steel with improved pitting and chloride corrosion resistance versus 1.4301. Used in marine, chemical and food processing. Data in solution-annealed condition.",
  "chemical_composition": {
    "C_max_pct": 0.07,
    "Si_max_pct": 1.00,
    "Mn_max_pct": 2.00,
    "P_max_pct": 0.045,
    "S_max_pct": 0.015,
    "Cr_pct": "16.5-18.5",
    "Ni_pct": "10.0-13.0",
    "Mo_pct": "2.0-2.5",
    "N_max_pct": 0.11
  },
  "mechanical_properties": {
    "condition": "solution annealed",
    "yield_strength_Rp02_MPa_min": 200,
    "tensile_strength_Rm_MPa": "500-700",
    "elongation_A_pct_min": 40,
    "hardness_HB_max": 215,
    "density_g_cm3": 7.98,
    "PREN": "23.1-28.5"
  },
  "source": [
    "http://www.steelnumber.com/en/steel_composition_eu.php?name_id=106",
    "https://www.theworldmaterial.com/din-en-1-4401-material-x5crnimo17-12-2-stainless-steel/",
    "https://bssa.org.uk/bssa_articles/chemical-composition-of-stainless-steel-long-products-for-general-purposes-to-bs-en-10088-3/"
  ],
  "license_note": "composition/property data widely republished by independent free sources, not the copyrighted EN document text",
  "status": "open_data"
}

File: data/standards_research/EN/EN_1.4404_X2CrNiMo17-12-2.json
{
  "designation": "EN 1.4404 (X2CrNiMo17-12-2)",
  "full_name": "Austenitic stainless steel X2CrNiMo17-12-2, material number 1.4404 (AISI 316L)",
  "version_year": "Grade per EN 10088-2 / EN 10088-3 (2014)",
  "body": "EN",
  "scope": "Low-carbon molybdenum-alloyed austenitic stainless steel; the low carbon (max 0.03%) reduces sensitization for improved intergranular corrosion resistance in the as-welded condition. Widely used in chemical, food, marine and architectural applications.",
  "chemical_composition": {
    "C": "max 0.03",
    "Si": "max 1.0",
    "Mn": "max 2.0",
    "P": "max 0.045",
    "S": "max 0.015",
    "Cr": "16.5-18.5",
    "Mo": "2.0-2.5",
    "Ni": "10.0-13.0",
    "N": "max 0.11",
    "unit": "wt%, single values are maxima"
  },
  "mechanical_properties": {
    "condition": "solution annealed (per EN 10088-3, bar/section)",
    "proof_strength_Rp0.2_MPa": ">=200",
    "proof_strength_Rp1.0_MPa": ">=235",
    "tensile_strength_Rm_MPa": "500-700",
    "elongation_A_percent": ">=40 (longitudinal)",
    "hardness_HB": "<=215"
  },
  "source": "http://www.steelnumber.com/en/steel_composition_eu.php?name_id=104 ; https://www.makeitfrom.com/material-properties/EN-1.4404-X2CrNiMo17-12-2-Stainless-Steel ; https://www.theworldmaterial.com/din-en-1-4404-material-x2crnimo17-12-2-stainless-steel/",
  "license_note": "Grade name (X2CrNiMo17-12-2 / 1.4404 / 316L) and its nominal composition and typical mechanical property ranges are widely reproduced across free manufacturer datasheets and reference sites; no paywalled EN standard text reproduced.",
  "status": "open_data"
}

File: data/standards_research/EN/EN_1.4462_X2CrNiMoN22-5-3.json
{
  "designation": "EN 1.4462 (X2CrNiMoN22-5-3)",
  "full_name": "Austenitic-ferritic (duplex) stainless steel X2CrNiMoN22-5-3, material number 1.4462 (Duplex 2205, UNS S32205/S31803)",
  "version_year": "Grade per EN 10088-2 / EN 10088-3 (2014)",
  "body": "EN",
  "scope": "The most widely used duplex stainless steel, with a roughly 50/50 austenite-ferrite microstructure giving about double the yield strength of standard austenitics plus high resistance to pitting, crevice and stress-corrosion cracking. Used in chemical process, oil and gas, marine and pressure equipment.",
  "chemical_composition": {
    "C": "max 0.03",
    "Si": "max 1.0",
    "Mn": "max 2.0",
    "P": "max 0.035",
    "S": "max 0.015",
    "Cr": "21.0-23.0",
    "Mo": "2.5-3.5",
    "Ni": "4.5-6.5",
    "N": "0.10-0.22",
    "unit": "wt%, single values are maxima"
  },
  "mechanical_properties": {
    "condition": "solution annealed / quench-annealed",
    "proof_strength_Rp0.2_MPa": ">=450",
    "tensile_strength_Rm_MPa": "640-840",
    "elongation_A_percent": ">=25"
  },
  "source": "http://www.steelnumber.com/en/steel_composition_eu.php?name_id=136 ; https://www.makeitfrom.com/material-properties/EN-1.4462-X2CrNiMoN22-5-3-Stainless-Steel ; https://www.theworldmaterial.com/din-en-1-4462-duplex-stainless-steel-x2crnimon22-5-3-material/",
  "license_note": "Duplex 2205 grade name and its nominal composition and typical property ranges are widely published in free manufacturer datasheets and reference sites; no paywalled EN standard text reproduced.",
  "status": "open_data"
}

File: data/standards_research/EN/EN_1.4571_X6CrNiMoTi17-12-2.json
{
  "designation": "EN 1.4571 (X6CrNiMoTi17-12-2)",
  "full_name": "Titanium-stabilized austenitic stainless steel X6CrNiMoTi17-12-2, material number 1.4571 (AISI 316Ti)",
  "version_year": "Grade per EN 10088-2 / EN 10088-3 (2014)",
  "body": "EN",
  "scope": "Titanium-stabilized molybdenum-alloyed austenitic stainless steel; titanium ties up carbon to prevent chromium-carbide precipitation, giving resistance to intergranular corrosion after welding and improved strength/stability at elevated temperatures (above ~800 C).",
  "chemical_composition": {
    "C": "max 0.08",
    "Si": "max 1.0",
    "Mn": "max 2.0",
    "P": "max 0.045",
    "S": "max 0.015",
    "Cr": "16.5-18.5",
    "Mo": "2.0-2.5",
    "Ni": "10.5-13.5",
    "Ti": "max 0.70 (>=5xC)",
    "unit": "wt%, single values are maxima"
  },
  "mechanical_properties": {
    "condition": "solution annealed (per EN 10088-3, bar/section <=160 mm)",
    "proof_strength_Rp0.2_MPa": ">=200",
    "proof_strength_Rp1.0_MPa": ">=235",
    "tensile_strength_Rm_MPa": "500-700",
    "elongation_A_percent": ">=40",
    "hardness_HB": "<=215"
  },
  "source": "https://www.steelnumber.com/en/steel_composition_eu.php?name_id=107 ; https://boltport.com/specifications/en-10088-3/x6crnimoti17-12-2/ ; https://www.makeitfrom.com/material-properties/EN-1.4571-X6CrNiMoTi17-12-2-Stainless-Steel",
  "license_note": "Grade name (316Ti / 1.4571) and its nominal composition and typical property ranges are widely reproduced in free manufacturer datasheets and reference sites; no paywalled EN standard text reproduced.",
  "status": "open_data"
}

File: data/standards_research/EN/EN_AC-42100_AlSi7Mg0.3.json
{
  "designation": "EN AC-42100 (AlSi7Mg0.3)",
  "full_name": "Aluminium casting alloy EN AC-42100 [Al Si7Mg0.3]",
  "version_year": "Per EN 1706:2020",
  "body": "EN",
  "scope": "Hypoeutectic Al-Si-Mg heat-treatable casting alloy with excellent castability, high strength and ductility after T6 and good corrosion resistance. Used for critical sand and permanent-mould castings in automotive, aerospace and machinery.",
  "chemical_composition": {
    "Si": "6.5-7.5",
    "Fe": "max 0.19",
    "Cu": "max 0.05",
    "Mn": "max 0.10",
    "Mg": "0.25-0.45",
    "Zn": "max 0.07",
    "Ti": "0.08-0.25",
    "Al": "balance",
    "unit": "wt%, single values are maxima"
  },
  "mechanical_properties": {
    "condition_permanent_mould_T6": {
      "tensile_strength_Rm_MPa": ">=290",
      "proof_strength_Rp0.2_MPa": ">=210",
      "elongation_A_percent": ">=4",
      "hardness_HB": "~90-110"
    },
    "condition_sand_T6": {
      "tensile_strength_Rm_MPa": ">=230",
      "proof_strength_Rp0.2_MPa": ">=190",
      "elongation_A_percent": ">=2"
    }
  },
  "source": "http://www.steelnumber.com/en/steel_alloy_composition_eu.php?name_id=1225 ; https://www.makeitfrom.com/material-properties/EN-AC-42100-AISi7Mg0.3-Cast-Aluminum ; https://www.raffmetal.com/wp-content/uploads/sites/4/EN-42100-AlSi7Mg03-1.pdf",
  "license_note": "EN AC-42100 designation and its nominal composition and typical T6 property ranges are widely published in free foundry datasheets and reference sites; mechanical values are typical/nominal, not reproduced EN table text.",
  "status": "open_data"
}

File: data/standards_research/EN/EN_AC-46000_AlSi9Cu3.json
{
  "designation": "EN AC-46000 (AlSi9Cu3(Fe))",
  "full_name": "Aluminium casting alloy EN AC-46000 [Al Si9Cu3(Fe)]",
  "version_year": "Per EN 1706:2020",
  "body": "EN",
  "scope": "Hypoeutectic Al-Si-Cu high-pressure die-casting alloy, the most common aluminium die-casting alloy. Good castability, strength and hardness at moderate cost; used widely in automotive housings (gearbox, motor mounts, turbocharger, generator).",
  "chemical_composition": {
    "Si": "8.0-11.0",
    "Fe": "max 1.3",
    "Cu": "2.0-4.0",
    "Mn": "max 0.55",
    "Mg": "0.05-0.55",
    "Cr": "max 0.15",
    "Ni": "max 0.55",
    "Zn": "max 1.2",
    "Pb": "max 0.35",
    "Sn": "max 0.25",
    "Ti": "max 0.25",
    "Al": "balance",
    "unit": "wt%, single values are maxima"
  },
  "mechanical_properties": {
    "condition": "high-pressure die cast (F), separately cast test bars typical",
    "tensile_strength_Rm_MPa": "~240-310",
    "proof_strength_Rp0.2_MPa": "~140-240",
    "elongation_A_percent": "<=1-2",
    "hardness_HB": "~80-110"
  },
  "source": "https://www.raffmetal.com/wp-content/uploads/sites/4/EN-46000-AlSi9Cu3Fe-1.pdf ; https://www.sunrise-metal.com/aluminum-alloy-alsi9cu3/ ; https://casting-yz.com/aluminum-alloy-alsi9cu3-en-ac-46000-cast-aluminum/ ; https://www.ncbi.nlm.nih.gov/pmc/articles/PMC9740475/",
  "license_note": "EN AC-46000 designation and its nominal composition are widely published in free foundry datasheets and peer-reviewed open-access papers; mechanical values are typical/nominal, not reproduced EN table text.",
  "status": "open_data"
}

File: data/standards_research/EN/EN_AW-1050A.json
{
  "designation": "EN AW-1050A (Al 99.5)",
  "full_name": "Wrought commercially pure aluminium EN AW-1050A [Al 99.5], numeric 3.0255",
  "version_year": "Composition per EN 573-3; properties per EN 485 / EN 754 / EN 755",
  "body": "EN",
  "scope": "Commercially pure (min 99.5% Al) non-heat-treatable wrought aluminium. High electrical and thermal conductivity, excellent corrosion resistance, formability and weldability; strengthened only by cold work. Used in electrical, chemical, food and architectural applications.",
  "chemical_composition": {
    "Si": "max 0.25",
    "Fe": "max 0.40",
    "Cu": "max 0.05",
    "Mn": "max 0.05",
    "Mg": "max 0.05",
    "Zn": "max 0.07",
    "Ti": "max 0.05",
    "Al": "min 99.50",
    "unit": "wt%, single values are maxima"
  },
  "mechanical_properties": {
    "condition_O_annealed": {
      "tensile_strength_Rm_MPa": "65-95",
      "proof_strength_Rp0.2_MPa": ">=20",
      "elongation_A_percent": ">=25-30",
      "hardness_HB": "~22"
    },
    "condition_H14": {
      "tensile_strength_Rm_MPa": "100-140",
      "proof_strength_Rp0.2_MPa": ">=85"
    },
    "density_g_cm3": 2.70,
    "modulus_GPa": 70,
    "electrical_conductivity_IACS_percent": 57
  },
  "source": "https://www.bikar.com/fileadmin/Unterlagen_BIKAR/Unterlagen_BIKAR_eng/1050A-complete-en.pdf ; https://www.smithmetal.com/pdf/aluminium/1xxx/1050a.pdf ; https://www.hydro.com/globalassets/08-about-hydro/hydro-worldwide/austria/nenzing/alloy-data-sheets/hydro-en-aw-1050a.pdf ; https://www.azom.com/article.aspx?ArticleID=8691",
  "license_note": "EN AW-1050A designation and its nominal composition and typical temper property ranges are widely published in free manufacturer datasheets and reference sites; no paywalled EN standard text reproduced.",
  "status": "open_data"
}

File: data/standards_research/EN/EN_AW-2024.json
{
  "designation": "EN AW-2024 (AlCu4Mg1)",
  "full_name": "Wrought aluminium alloy EN AW-2024 [Al Cu4Mg1], numeric 3.1355",
  "version_year": "Composition per EN 573-3; properties per EN 485 / EN 754 / EN 755",
  "body": "EN",
  "scope": "High-strength heat-treatable Al-Cu-Mg aerospace alloy with good high-temperature strength and machinability but limited corrosion resistance (often clad). Used for aircraft structures, fittings and highly stressed parts.",
  "chemical_composition": {
    "Si": "max 0.50",
    "Fe": "max 0.50",
    "Cu": "3.8-4.9",
    "Mn": "0.30-0.90",
    "Mg": "1.2-1.8",
    "Cr": "max 0.10",
    "Zn": "max 0.25",
    "Ti": "max 0.15",
    "Al": "balance",
    "unit": "wt%, single values are maxima"
  },
  "mechanical_properties": {
    "condition": "T3",
    "tensile_strength_Rm_MPa": ">=400-450",
    "proof_strength_Rp0.2_MPa": ">=270-310",
    "elongation_A_percent": ">=8",
    "hardness_HB": "~120",
    "density_g_cm3": 2.78,
    "modulus_GPa": 73.1
  },
  "source": "https://asm.matweb.com/search/specificmaterial.asp?bassnum=ma2024t3 ; https://www.bikar.com/fileadmin/Unterlagen_BIKAR/Unterlagen_BIKAR_eng/2024-complete-en.pdf ; https://www.smithmetal.com/pdf/aluminium/2xxx/2024.pdf ; https://www.theworldmaterial.com/2024-aluminum-alloy/",
  "license_note": "EN AW-2024 designation and its nominal composition and typical T3 property ranges are widely published in free manufacturer datasheets and MatWeb; no paywalled EN standard text reproduced.",
  "status": "open_data"
}

File: data/standards_research/EN/EN_AW-5083.json
{
  "designation": "EN AW-5083 (AlMg4.5Mn0.7)",
  "full_name": "Wrought aluminium alloy EN AW-5083 [AlMg4.5Mn0.7]",
  "version_year": "Designation per EN 573-3; properties per EN 485 (sheet/plate)",
  "body": "EN",
  "scope": "Non-heat-treatable Al-Mg alloy with the highest strength of the common non-heat-treatable alloys. Excellent resistance to seawater and industrial chemicals; used in marine, shipbuilding, pressure vessels and cryogenics. Data below typical for H111/O condition.",
  "chemical_composition": {
    "Al_pct": "balance",
    "Mg_pct": "4.0-4.9",
    "Mn_pct": "0.4-1.0",
    "Cr_pct": "0.05-0.25",
    "Fe_max_pct": 0.40,
    "Si_max_pct": 0.40,
    "Cu_max_pct": 0.10,
    "Zn_max_pct": 0.25,
    "Ti_max_pct": 0.15
  },
  "mechanical_properties": {
    "temper": "O / H111 (typical)",
    "yield_strength_Rp02_MPa": "~125 (O/H111); 228 typical for work-hardened tempers",
    "tensile_strength_Rm_MPa": "275-350 (approx 317 typical)",
    "elongation_A_pct": "12-16 (temper dependent)",
    "note": "Yield and tensile strength scale with temper (H116/H321 higher) and section thickness."
  },
  "source": [
    "https://en.wikipedia.org/wiki/5083_aluminium_alloy",
    "https://www.theworldmaterial.com/5083-aluminum/",
    "http://www.steelnumber.com/en/steel_alloy_composition_eu.php?name_id=1093"
  ],
  "license_note": "composition/property data widely republished by independent free sources, not the copyrighted EN document text",
  "status": "open_data"
}

File: data/standards_research/EN/EN_AW-6061.json
{
  "designation": "EN AW-6061 (AlMg1SiCu)",
  "full_name": "Wrought aluminium alloy EN AW-6061 [AlMg1SiCu], material number 3.3211",
  "version_year": "Designation per EN 573-3; properties per EN 485 / EN 755 product standards",
  "body": "EN",
  "scope": "Medium-strength heat-treatable wrought Al-Mg-Si alloy strengthened by Mg2Si precipitation. Good weldability and atmospheric/seawater corrosion resistance; used in architecture, automotive, railway and structural extrusions. Data below for T6 temper.",
  "chemical_composition": {
    "Al_pct": "balance (95.8-98.6)",
    "Mg_pct": "0.8-1.2",
    "Si_pct": "0.4-0.8",
    "Fe_max_pct": 0.7,
    "Cu_pct": "0.15-0.40",
    "Mn_max_pct": 0.15,
    "Cr_pct": "0.04-0.35",
    "Zn_max_pct": 0.25,
    "Ti_max_pct": 0.15
  },
  "mechanical_properties": {
    "temper": "T6",
    "yield_strength_Rp02_MPa": "240-280",
    "tensile_strength_Rm_MPa": "290-338",
    "elongation_A_pct": "10-14",
    "hardness_HB": "90-100",
    "youngs_modulus_GPa": "66-70"
  },
  "source": [
    "https://metalzenith.com/blogs/aluminium-properties/aluminum-en-aw-6061-composition-properties-temper-guide-applications",
    "https://www.theworldmaterial.com/al-6061-t6-aluminum-alloy/",
    "https://xometry.eu/wp-content/uploads/2020/09/Datasheet-EN-AW-6061.pdf"
  ],
  "license_note": "composition/property data widely republished by independent free sources, not the copyrighted EN document text",
  "status": "open_data"
}

File: data/standards_research/EN/EN_AW-7075.json
{
  "designation": "EN AW-7075 (AlZn5.5MgCu)",
  "full_name": "Wrought aluminium alloy EN AW-7075 [Al Zn5.5MgCu], numeric 3.4365",
  "version_year": "Composition per EN 573-3; properties per EN 485 / EN 755",
  "body": "EN",
  "scope": "High-strength heat-treatable Al-Zn-Mg-Cu aerospace alloy. In the T6 temper it offers among the highest strength of common aluminium alloys with good fatigue performance, used for aircraft structures, highly stressed parts, moulds and tooling.",
  "chemical_composition": {
    "Si": "max 0.40",
    "Fe": "max 0.50",
    "Cu": "1.2-2.0",
    "Mn": "max 0.30",
    "Mg": "2.1-2.9",
    "Cr": "0.18-0.28",
    "Zn": "5.1-6.1",
    "Ti": "max 0.20",
    "Al": "balance",
    "unit": "wt%, single values are maxima"
  },
  "mechanical_properties": {
    "condition": "T6",
    "tensile_strength_Rm_MPa": "510-540",
    "proof_strength_Rp0.2_MPa": "430-480",
    "elongation_A_percent": "6-11",
    "density_g_cm3": 2.81,
    "modulus_GPa": 72
  },
  "source": "https://en.wikipedia.org/wiki/7075_aluminium_alloy ; https://www.theworldmaterial.com/al-7075-aluminum-alloy/ ; https://matmatch.com/learn/material/7075-t6-aluminium ; https://www.smithmetal.com/7075.htm",
  "license_note": "EN AW-7075 designation and its nominal composition and typical T6 property ranges are widely published in free manufacturer datasheets, Wikipedia and reference sites; no paywalled EN standard text reproduced.",
  "status": "open_data"
}

File: data/standards_research/EN/EN_CW024A_Cu-DHP.json
{
  "designation": "EN CW024A (Cu-DHP)",
  "full_name": "Phosphorus-deoxidized copper Cu-DHP, EN number CW024A / 2.0090",
  "version_year": "Grade per EN 1652 / EN 12449 / EN 1057",
  "body": "EN",
  "scope": "Deoxidized high-residual-phosphorus copper (min 99.90% Cu). Phosphorus deoxidation removes oxygen so the copper is not susceptible to hydrogen embrittlement, making it well suited to welding and brazing. Used for water/gas tube, heating and HVAC pipe, roofing/cladding and vessels.",
  "chemical_composition": {
    "Cu": "min 99.90 (Cu+Ag)",
    "P": "0.015-0.040",
    "unit": "wt%"
  },
  "mechanical_properties": {
    "condition_R220_annealed": {
      "tensile_strength_Rm_MPa": ">=220",
      "proof_strength_Rp0.2_MPa": ">=~40-70",
      "elongation_A_percent": ">=~40",
      "hardness_HV": "40-65"
    },
    "condition_R290_hard": {
      "tensile_strength_Rm_MPa": ">=290",
      "hardness_HV": "90-110"
    },
    "density_g_cm3": 8.94
  },
  "source": "http://www.steelnumber.com/en/steel_alloy_composition_eu.php?name_id=1280 ; https://www.alumeco.at/media/2obdf02o/cw024a_rolled_version1.pdf ; https://www.holmedodsworth.com/data-sheets/c106-cw024a-dhp-copper ; https://batz-burgel.com/en/metal-trading/copper-product-range/cw024a/",
  "license_note": "CW024A / Cu-DHP designation and its composition and typical temper property ranges are widely published in free manufacturer datasheets; no paywalled EN standard text reproduced.",
  "status": "open_data"
}

File: data/standards_research/EN/EN_CW508L_CuZn37.json
{
  "designation": "EN CW508L (CuZn37)",
  "full_name": "Brass CuZn37, EN number CW508L / 2.0321 (formerly CZ108)",
  "version_year": "Grade per EN 1652 (plate/sheet/strip) / EN 12164 / EN 12449",
  "body": "EN",
  "scope": "Single-phase (alpha) 37% zinc brass with excellent cold formability and good electrical/thermal conductivity. High-purity cold-forming brass used for deep drawing, severe bending, stamping, connectors, fasteners and decorative parts.",
  "chemical_composition": {
    "Cu": "62.0-64.0",
    "Pb": "max 0.10",
    "Fe": "max 0.10",
    "Sn": "max 0.10",
    "Ni": "max 0.30",
    "Al": "max 0.05",
    "Zn": "balance",
    "others_total": "max 0.20",
    "unit": "wt%"
  },
  "mechanical_properties": {
    "condition_R300_soft": {
      "tensile_strength_Rm_MPa": "300-370",
      "elongation_A_percent": ">=43",
      "hardness_HV": "65-95"
    },
    "condition_R480_hard": {
      "tensile_strength_Rm_MPa": ">=480",
      "hardness_HV": "150-175"
    },
    "density_g_cm3": 8.44,
    "modulus_GPa": 103
  },
  "source": "http://www.steelnumber.com/en/steel_alloy_composition_eu.php?name_id=1319 ; https://www.metal-rolling-services.com/cuzn37-en ; https://batz-burgel.com/en/metal-trading/brass-product-range/cw508l/ ; https://www.aalco.co.uk/datasheets/Copper-and-Copper-Alloys-CW508L-Sheet_114.ashx",
  "license_note": "CW508L / CuZn37 designation and its composition and typical temper property ranges are widely published in free manufacturer datasheets; no paywalled EN standard text reproduced.",
  "status": "open_data"
}

File: data/standards_research/EN/EN_CW614N_CuZn39Pb3.json
{
  "designation": "EN 12164/12163 CW614N (CuZn39Pb3)",
  "full_name": "Leaded free-machining brass CuZn39Pb3, material number CW614N",
  "version_year": "EN 12164 (rod for machining) / EN 12163 (rod for general purposes)",
  "body": "EN",
  "scope": "High-lead copper-zinc (brass) alloy optimised for machining and hot stamping; excellent turning/milling performance. Limited cold formability. Used in fittings, valves, fasteners and (in Pb-controlled variants) drinking-water installations.",
  "chemical_composition": {
    "Cu_pct": "57.0-59.0",
    "Pb_pct": "2.5-3.5",
    "Fe_max_pct": 0.30,
    "Ni_max_pct": 0.30,
    "Al_max_pct": 0.05,
    "Sn_max_pct": 0.30,
    "Zn_pct": "balance"
  },
  "mechanical_properties": {
    "strength_classes": "R360 / R430 / R500 (number = min tensile strength in MPa)",
    "tensile_strength_Rm_MPa": "360-500 (class dependent)",
    "density_g_cm3": 8.5,
    "thermal_expansion_20_200C_per_K": 19.97e-6,
    "note": "Higher temper classes increase tensile strength and hardness at the expense of elongation."
  },
  "source": [
    "http://www.steelnumber.com/en/steel_alloy_composition_eu.php?name_id=1356",
    "https://www.diehl.com/cms/files/Diehl_Brass_Solutions_Material_Datasheet_002.pdf",
    "https://www.hmemetal.com/fileadmin/user_upload/DOWNLOADCENTER/werkstoffe/en/Materials_Data_Sheet_CW614N_CuZn39Pb3__E_.pdf"
  ],
  "license_note": "composition/property data widely republished by independent free sources, not the copyrighted EN document text",
  "status": "open_data"
}

File: data/standards_research/EN/EN_GJL-250.json
{
  "designation": "EN-GJL-250 (EN-JL1040)",
  "full_name": "Grey (lamellar/flake graphite) cast iron EN-GJL-250, number EN-JL1040",
  "version_year": "Grade per EN 1561:2011",
  "body": "EN",
  "scope": "Lamellar (flake) graphite grey cast iron classified by tensile strength on machined test pieces. Good machinability, vibration damping and moderate strength; used for machine frames, engine blocks, pump and turbine casings, and general engineering castings. Equivalent to former GG25.",
  "chemical_composition": {
    "note": "EN 1561 classifies by tensile strength (or hardness), not fixed composition. Typical foundry ranges below.",
    "C": "2.8-3.3",
    "Si": "1.2-1.7",
    "Mn": "0.8-1.2",
    "P": "max ~0.15",
    "S": "max ~0.12",
    "unit": "wt% typical"
  },
  "mechanical_properties": {
    "condition": "as-cast (30 mm separately cast test bar)",
    "tensile_strength_Rm_MPa": "250-350",
    "compressive_strength_MPa": "~840",
    "hardness_HB": "~180-250",
    "elongation_A_percent": "<1 (negligible, brittle)",
    "density_g_cm3": 7.2
  },
  "source": "https://www.iron-foundry.com/en-gjl-250-cast-iron-gg25.html ; https://matmatch.com/materials/minfm36374-en-1561-grade-gjl-250-cast-condition ; https://langhe-industry.com/grey-iron-en-gjl-250/",
  "license_note": "EN-GJL-250 grade designation and its tensile strength requirement are widely reproduced in free foundry datasheets and reference sites; composition is typical foundry practice, not reproduced EN text.",
  "status": "open_data"
}

File: data/standards_research/EN/EN_GJS-400-15.json
{
  "designation": "EN-GJS-400-15 (EN-JS1030)",
  "full_name": "Spheroidal graphite (ductile/nodular) cast iron EN-GJS-400-15, number EN-JS1030",
  "version_year": "Grade per EN 1563:2018",
  "body": "EN",
  "scope": "Ferritic to ferritic-pearlitic spheroidal (nodular) graphite cast iron grade classified by mechanical properties on machined test pieces. Combines good elongation and toughness with useful strength; used for structural and pressure-bearing components, housings and safety parts. Equivalent to former GGG40 / ASTM A536 60-40-18.",
  "chemical_composition": {
    "note": "EN 1563 defines grades by mechanical properties/microstructure, not fixed composition. Typical foundry ranges below.",
    "C": "3.4-3.9",
    "Si": "2.2-2.9",
    "Mn": "max ~0.5",
    "P": "max ~0.05",
    "S": "max ~0.02",
    "Mg": "0.03-0.06 (nodulizing)",
    "unit": "wt% typical"
  },
  "mechanical_properties": {
    "condition": "as-cast (separately cast test piece)",
    "tensile_strength_Rm_MPa": ">=400",
    "proof_strength_Rp0.2_MPa": ">=250",
    "elongation_A_percent": ">=15",
    "hardness_HB": "130-180",
    "density_g_cm3": 7.1
  },
  "source": "http://www.steelnumber.com/en/steel_composition_eu.php?name_id=1520 ; https://www.iron-foundry.com/en-gjs-400-15-ggg40-cast-iron.html ; https://langhe-industry.com/en-gjs-400-15-ductile-iron/",
  "license_note": "EN-GJS-400-15 grade designation and its property requirements (Rm/Rp0.2/A) are widely reproduced in free foundry datasheets and reference sites; composition is typical foundry practice, not reproduced EN text.",
  "status": "open_data"
}

File: data/standards_research/EN/EN_S235JR.json
{
  "designation": "EN 10025-2 S235JR",
  "full_name": "Hot rolled non-alloy structural steel S235JR (material number 1.0038)",
  "version_year": "EN 10025-2:2004 / :2019",
  "body": "EN",
  "scope": "Non-alloy structural steel (mild steel) for general structural use in bolted and welded construction. 'S'=structural, '235'=min yield strength (MPa) for thickness <=16 mm, 'JR'=Charpy V-notch impact energy 27 J at +20 degC.",
  "chemical_composition": {
    "C_max_pct": 0.17,
    "Si_max_pct": 0.20,
    "Mn_max_pct": 1.40,
    "P_max_pct": 0.045,
    "S_max_pct": 0.045,
    "N_max_pct": 0.012,
    "Cu_max_pct": 0.55,
    "note": "Values for long/flat products; N limit may be waived where minimum Al or N-binding elements present."
  },
  "mechanical_properties": {
    "yield_strength_ReH_MPa": {
      "t_le_16mm": 235,
      "t_16_40mm": 225,
      "t_40_100mm": 215
    },
    "tensile_strength_Rm_MPa": "360-510 (t <= 3mm to 100mm range)",
    "elongation_A_pct_min": 26,
    "impact_energy_J": 27,
    "impact_test_temp_C": 20
  },
  "source": [
    "https://www.bebonchina.com/v3/bebon-show/news/en-10025-2-s235jr-equivalent-steel-grades_1240.html",
    "http://www.steelnumber.com/en/steel_composition_eu.php?name_id=100",
    "https://metaldata.info/reports/S235JR.pdf"
  ],
  "license_note": "composition/property data widely republished by independent free sources, not the copyrighted EN document text",
  "status": "open_data"
}

File: data/standards_research/EN/EN_S275JR.json
{
  "designation": "EN 10025-2 S275JR",
  "full_name": "Hot rolled non-alloy structural steel S275JR (material number 1.0044)",
  "version_year": "EN 10025-2:2004 / :2019",
  "body": "EN",
  "scope": "Non-alloy structural steel offering moderate strength, good weldability and impact resistance at +20 degC. 'S'=structural, '275'=min yield strength (MPa) for t <=16 mm, 'JR'=27 J at +20 degC.",
  "chemical_composition": {
    "C_max_pct": 0.22,
    "Mn_max_pct": 1.50,
    "P_max_pct": 0.040,
    "S_max_pct": 0.040,
    "N_max_pct": 0.012,
    "Cu_max_pct": 0.55,
    "CEV_max_pct": 0.42
  },
  "mechanical_properties": {
    "yield_strength_ReH_MPa": {
      "t_le_16mm": 275,
      "t_16_40mm": 265,
      "t_40_100mm": 255
    },
    "tensile_strength_Rm_MPa": "410-560",
    "elongation_A_pct_min": 23,
    "impact_energy_J": 27,
    "impact_test_temp_C": 20
  },
  "source": [
    "https://www.theworldmaterial.com/en-10025-s275-mild-steel/",
    "http://www.steelnumber.com/en/steel_composition_eu.php?name_id=3",
    "https://metinvestholding.com/en/products/steel-grades/s275jr"
  ],
  "license_note": "composition/property data widely republished by independent free sources, not the copyrighted EN document text",
  "status": "open_data"
}

File: data/standards_research/EN/EN_S355J2.json
{
  "designation": "EN 10025-2 S355J2",
  "full_name": "Hot rolled non-alloy structural steel S355J2 (material number 1.0577)",
  "version_year": "EN 10025-2:2004 / :2019",
  "body": "EN",
  "scope": "Fine-grain non-alloy structural steel widely used in construction, bridges and heavy engineering for its strength, toughness and weldability. 'S'=structural, '355'=min yield strength (MPa) for t <=16 mm, 'J2'=Charpy 27 J at -20 degC.",
  "chemical_composition": {
    "C_max_pct": 0.22,
    "Si_max_pct": 0.55,
    "Mn_max_pct": 1.60,
    "P_max_pct": 0.030,
    "S_max_pct": 0.030,
    "Cu_max_pct": 0.55,
    "CEV_max_pct": 0.47
  },
  "mechanical_properties": {
    "yield_strength_ReH_MPa": {
      "t_le_16mm": 355,
      "t_16_40mm": 345,
      "t_40_63mm": 335
    },
    "tensile_strength_Rm_MPa": "470-630 (t <= 100mm)",
    "elongation_A_pct_min": 20,
    "impact_energy_J": 27,
    "impact_test_temp_C": -20
  },
  "source": [
    "https://gangsteel.net/product/lowalloy/en10025-2/s355j2.html",
    "http://www.steelnumber.com/en/steel_composition_eu.php?name_id=10",
    "https://www.theworldmaterial.com/material-s355-steel-en-10025/",
    "https://www.matweb.com/search/datasheet.aspx?matguid=e1d213ed19644af984de4d3b630484d5"
  ],
  "license_note": "composition/property data widely republished by independent free sources, not the copyrighted EN document text",
  "status": "open_data"
}

File: data/standards_research/EN/EN_S690QL.json
{
  "designation": "EN S690QL (1.8928)",
  "full_name": "High yield strength quenched and tempered structural steel S690QL",
  "version_year": "Grade per EN 10025-6:2004+A1:2009",
  "body": "EN",
  "scope": "Ultra-high-strength weldable structural steel, quenched and tempered, with 690 MPa minimum yield strength and guaranteed -40 C impact toughness (suffix L). Used in cranes, bridges, mobile/lifting and earthmoving equipment and demanding load-bearing welded structures.",
  "chemical_composition": {
    "C": "max 0.20",
    "Si": "max 0.80",
    "Mn": "max 1.70",
    "P": "max 0.020",
    "S": "max 0.010",
    "Cr": "max 1.50",
    "Mo": "max 0.70",
    "Ni": "max 2.0",
    "B": "max 0.005",
    "note": "plus microalloying (Ti, Nb, V, Cu, N limits); values for max ~50 mm product",
    "unit": "wt% maxima"
  },
  "mechanical_properties": {
    "condition": "quenched and tempered (+QT)",
    "proof_strength_Rp0.2_MPa": ">=690 (t<=50 mm)",
    "tensile_strength_Rm_MPa": "770-940",
    "elongation_A_percent": ">=14",
    "impact_energy_KV_J": ">=30 at -40 C (longitudinal)"
  },
  "source": "https://www.steelexpress.co.uk/engineeringsteel/S690QL.html ; https://matmatch.com/materials/minfm35832-en-10025-6-grade-s690ql-quenched-and-tempered-qt- ; https://www.raunaqsteels.com/assets/grades-and-specifications/EN%201002562004%202009/S690QL_Datasheet.pdf ; https://macsteel.co.za/wp-content/uploads/2022/12/S690QL-data-sheet-2021.pdf",
  "license_note": "S690QL grade name and its nominal composition maxima and typical property values are widely reproduced in free manufacturer datasheets and reference sites; no paywalled EN standard text reproduced.",
  "status": "open_data"
}

File: data/standards_research/EN/EN_metadata_index.json
[
  {
    "designation": "EN 10025-1",
    "full_name": "Hot rolled products of structural steels - Part 1: General technical delivery conditions",
    "version_year": "2004",
    "scope_summary": "General technical delivery conditions common to all parts of EN 10025; applies to flat and long hot rolled structural steel products for welded, bolted and riveted structures. Excludes hollow sections and tubes.",
    "source": "https://en.wikipedia.org/wiki/EN_10025",
    "status": "restricted_metadata_only"
  },
  {
    "designation": "EN 10025-2",
    "full_name": "Hot rolled products of structural steels - Part 2: Technical delivery conditions for non-alloy structural steels",
    "version_year": "2004 / 2019",
    "scope_summary": "Non-alloy structural steel grades S235, S275, S355, S450 with quality subgrades JR/J0/J2/K2 defining impact toughness. Covers chemical composition, mechanical properties, tolerances and delivery conditions.",
    "source": "https://en.wikipedia.org/wiki/EN_10025",
    "status": "restricted_metadata_only"
  },
  {
    "designation": "EN 10025-3",
    "full_name": "Hot rolled products of structural steels - Part 3: Technical delivery conditions for normalized/normalized rolled weldable fine grain structural steels",
    "version_year": "2004 / 2019",
    "scope_summary": "Normalized (N/NL) weldable fine grain structural steels, grades S275N to S460NL, for improved toughness at low temperatures.",
    "source": "https://en.wikipedia.org/wiki/EN_10025",
    "status": "restricted_metadata_only"
  },
  {
    "designation": "EN 10025-4",
    "full_name": "Hot rolled products of structural steels - Part 4: Technical delivery conditions for thermomechanical rolled weldable fine grain structural steels",
    "version_year": "2004 / 2019",
    "scope_summary": "Thermomechanically rolled (M/ML) weldable fine grain structural steels, grades S275M to S460ML, offering low carbon equivalent and good weldability.",
    "source": "https://en.wikipedia.org/wiki/EN_10025",
    "status": "restricted_metadata_only"
  },
  {
    "designation": "EN 10025-5",
    "full_name": "Hot rolled products of structural steels - Part 5: Technical delivery conditions for structural steels with improved atmospheric corrosion resistance",
    "version_year": "2004 / 2019",
    "scope_summary": "Weathering steels (grades S235W, S355W etc., e.g. J0W/J2W/K2W) with improved atmospheric corrosion resistance via a protective patina.",
    "source": "https://en.wikipedia.org/wiki/EN_10025",
    "status": "restricted_metadata_only"
  },
  {
    "designation": "EN 10025-6",
    "full_name": "Hot rolled products of structural steels - Part 6: Technical delivery conditions for flat products of high yield strength structural steels in the quenched and tempered condition",
    "version_year": "2004+A1:2009 / 2019",
    "scope_summary": "High yield strength quenched and tempered (Q) flat structural steels, grades S460Q to S960Q, for demanding structural applications.",
    "source": "https://en.wikipedia.org/wiki/EN_10025",
    "status": "restricted_metadata_only"
  },
  {
    "designation": "EN 10088-1",
    "full_name": "Stainless steels - Part 1: List of stainless steels",
    "version_year": "2014",
    "scope_summary": "Master list of standardized stainless steel grades with chemical compositions and reference physical properties; classifies ferritic, martensitic, austenitic and duplex grades.",
    "source": "https://bssa.org.uk/bssa_articles/chemical-composition-of-stainless-steel-long-products-for-general-purposes-to-bs-en-10088-3/",
    "status": "restricted_metadata_only"
  },
  {
    "designation": "EN 10088-2",
    "full_name": "Stainless steels - Part 2: Technical delivery conditions for sheet/plate and strip of corrosion resisting steels for general purposes",
    "version_year": "2014",
    "scope_summary": "Delivery conditions, mechanical properties and surface finishes for stainless steel flat products (sheet, plate, strip) for general corrosion-resisting applications.",
    "source": "https://bssa.org.uk/bssa_articles/chemical-composition-of-stainless-steel-long-products-for-general-purposes-to-bs-en-10088-3/",
    "status": "restricted_metadata_only"
  },
  {
    "designation": "EN 10088-3",
    "full_name": "Stainless steels - Part 3: Technical delivery conditions for semi-finished products, bars, rods, wire, sections and bright products of corrosion resisting steels for general purposes",
    "version_year": "2014",
    "scope_summary": "Delivery conditions and mechanical properties for stainless steel long products (bars, rods, wire, sections).",
    "source": "https://bssa.org.uk/bssa_articles/chemical-composition-of-stainless-steel-long-products-for-general-purposes-to-bs-en-10088-3/",
    "status": "restricted_metadata_only"
  },
  {
    "designation": "EN 573-3",
    "full_name": "Aluminium and aluminium alloys - Chemical composition and form of wrought products - Part 3: Chemical composition and form of products",
    "version_year": "2019",
    "scope_summary": "Defines the EN AW-xxxx numeric designation system and chemical composition limits for wrought aluminium alloys (e.g. EN AW-6061, EN AW-5083).",
    "source": "https://en.wikipedia.org/wiki/Aluminium_alloy",
    "status": "restricted_metadata_only"
  },
  {
    "designation": "EN 755",
    "full_name": "Aluminium and aluminium alloys - Extruded rod/bar, tube and profiles",
    "version_year": "2016 (multi-part)",
    "scope_summary": "Technical conditions, dimensional tolerances and mechanical properties for extruded aluminium rod, bar, tube and profiles (multi-part: general, mechanical properties, tolerances).",
    "source": "https://en.wikipedia.org/wiki/Aluminium_alloy",
    "status": "restricted_metadata_only"
  },
  {
    "designation": "EN 485",
    "full_name": "Aluminium and aluminium alloys - Sheet, strip and plate",
    "version_year": "2016 (multi-part)",
    "scope_summary": "Technical conditions, mechanical properties and tolerances for aluminium sheet, strip and plate (multi-part: technical conditions, mechanical properties, tolerances on shape/dimensions).",
    "source": "https://en.wikipedia.org/wiki/Aluminium_alloy",
    "status": "restricted_metadata_only"
  },
  {
    "designation": "EN 1706",
    "full_name": "Aluminium and aluminium alloys - Castings - Chemical composition and mechanical properties",
    "version_year": "2020",
    "scope_summary": "Chemical composition and mechanical property requirements for aluminium alloy castings (EN AC-xxxxx designations), covering sand, permanent mould and die casting.",
    "source": "https://en.wikipedia.org/wiki/Aluminium_alloy",
    "status": "restricted_metadata_only"
  },
  {
    "designation": "EN 10210-1",
    "full_name": "Hot finished steel structural hollow sections of non-alloy and fine grain steels - Part 1: Technical delivery conditions",
    "version_year": "2006 / 2019",
    "scope_summary": "Hot finished (hot formed and normalized) structural hollow sections (square, rectangular, circular) in non-alloy and fine grain steels; delivery conditions, composition and mechanical properties.",
    "source": "https://www.botopsteelpipes.com/wp-content/uploads/2024/08/EN-10210-2-2019.pdf",
    "status": "restricted_metadata_only"
  },
  {
    "designation": "EN 10219-1",
    "full_name": "Cold formed welded steel structural hollow sections of non-alloy and fine grain steels - Part 1: Technical delivery conditions",
    "version_year": "2006 / 2019",
    "scope_summary": "Cold formed welded structural hollow sections in non-alloy and fine grain steels; thinner walls and tighter tolerances than hot finished EN 10210.",
    "source": "https://energy-steel.com/en-10219-vs-en-10210-all-you-need-to-know/",
    "status": "restricted_metadata_only"
  },
  {
    "designation": "EN 10083-1",
    "full_name": "Steels for quenching and tempering - Part 1: General technical delivery conditions",
    "version_year": "2006",
    "scope_summary": "General delivery conditions for quenched and tempered steels achieving high strength via quenching from above AC3 followed by tempering (parts 2 non-alloy, 3 alloy steels).",
    "source": "https://en.wikipedia.org/wiki/EN_10025",
    "status": "restricted_metadata_only"
  },
  {
    "designation": "EN 12163",
    "full_name": "Copper and copper alloys - Rod for general purposes",
    "version_year": "2016",
    "scope_summary": "Technical delivery conditions, composition and mechanical properties for copper and copper alloy rod for general purposes (e.g. CW614N CuZn39Pb3).",
    "source": "http://www.steelnumber.com/en/steel_alloy_composition_eu.php?name_id=1356",
    "status": "restricted_metadata_only"
  },
  {
    "designation": "EN 12164",
    "full_name": "Copper and copper alloys - Rod for free machining purposes",
    "version_year": "2016",
    "scope_summary": "Technical delivery conditions for copper alloy rod optimized for free machining, including leaded brasses such as CW614N (CuZn39Pb3).",
    "source": "http://www.steelnumber.com/en/steel_alloy_composition_eu.php?name_id=1356",
    "status": "restricted_metadata_only"
  },
  {
    "designation": "EN 1563",
    "full_name": "Founding - Spheroidal graphite cast irons",
    "version_year": "2018",
    "scope_summary": "Specifies grades and mechanical requirements for spheroidal (nodular) graphite cast irons classified by properties on machined test pieces (e.g. EN-GJS-400-15, EN-GJS-500-7). Covers ferritic to pearlitic and solid-solution strengthened ferritic grades.",
    "source": "https://standards.iteh.ai/catalog/standards/cen/e04bc999-3e91-4f24-855b-06dd6cf1d728/en-1563-2018",
    "status": "restricted_metadata_only"
  },
  {
    "designation": "EN 1561",
    "full_name": "Founding - Grey cast irons",
    "version_year": "2011",
    "scope_summary": "Specifies grades of unalloyed and low-alloyed lamellar (flake) graphite grey cast iron, classified either by tensile strength (e.g. EN-GJL-250) or by Brinell hardness, measured on machined test pieces from cast samples.",
    "source": "https://webstore.ansi.org/standards/bsi/bsen15612011",
    "status": "restricted_metadata_only"
  },
  {
    "designation": "EN 10111",
    "full_name": "Continuously hot rolled low carbon steel sheet and strip for cold forming - Technical delivery conditions",
    "version_year": "2008",
    "scope_summary": "Specifies grades (DD11, DD12, DD13, DD14) of continuously hot rolled low carbon steel sheet and strip for cold forming, thickness ~1.0-11 mm, with delivery conditions, composition and mechanical/formability requirements.",
    "source": "https://webstore.ansi.org/standards/din/dinen101112008",
    "status": "restricted_metadata_only"
  },
  {
    "designation": "EN 10130",
    "full_name": "Cold rolled low carbon steel flat products for cold forming - Technical delivery conditions",
    "version_year": "2006",
    "scope_summary": "Specifies technical delivery conditions for cold rolled flat products of unalloyed low-carbon steel for cold forming (grades DC01-DC06), including chemical composition, mechanical properties and surface quality.",
    "source": "https://www.modiranahan.com/uploads/pdf/BS-EN-10130-2006.pdf",
    "status": "restricted_metadata_only"
  },
  {
    "designation": "EN 10149-2",
    "full_name": "Hot rolled flat products made of high yield strength steels for cold forming - Part 2: Technical delivery conditions for thermomechanically rolled steels",
    "version_year": "2013",
    "scope_summary": "Thermomechanically rolled (M) high yield strength micro-alloyed steels for cold forming, grades S315MC to S960MC (yield ~315-960 MPa), thickness ~1.5-20 mm; widely used in automotive structural parts.",
    "source": "https://www.ssab.com/en-us/brands-and-products/commercial-steel/structural-steel/en-10149-2",
    "status": "restricted_metadata_only"
  },
  {
    "designation": "EN 10263-1",
    "full_name": "Steel rod, bars and wire for cold heading and cold extrusion - Part 1: General technical delivery conditions",
    "version_year": "2017 (Part 1: 2001)",
    "scope_summary": "General delivery conditions for round rod, bars and wire for cold heading and cold extrusion (fasteners). Multi-part: Part 2 non-heat-treated, Part 3 case hardening, Part 4 quench-and-temper, Part 5 stainless steels.",
    "source": "https://webstore.ansi.org/standards/bsi/bsen102632001",
    "status": "restricted_metadata_only"
  },
  {
    "designation": "EN 10269",
    "full_name": "Steels and nickel alloys for fasteners with specified elevated and/or low temperature properties",
    "version_year": "2013",
    "scope_summary": "Specifies semi-finished products, bars and rods for fasteners (bolts, studs, nuts) with properties defined at elevated and/or low temperatures, in non-alloy, alloy, stainless steels and nickel alloys.",
    "source": "https://www.en-standard.eu/bs-en-10269-2013-steels-and-nickel-alloys-for-fasteners-with-specified-elevated-and-or-low-temperature-properties/",
    "status": "restricted_metadata_only"
  },
  {
    "designation": "EN 12420",
    "full_name": "Copper and copper alloys - Forgings",
    "version_year": "2014 (rev. 2024)",
    "scope_summary": "Specifies composition, property requirements and dimensional/form tolerances for copper and copper alloy die and hand forgings, plus sampling, test methods and delivery conditions.",
    "source": "https://webstore.ansi.org/standards/din/dinen124202014",
    "status": "restricted_metadata_only"
  },
  {
    "designation": "EN 12449",
    "full_name": "Copper and copper alloys - Seamless, round tubes for general purposes",
    "version_year": "2016+A1:2019",
    "scope_summary": "Specifies composition, property requirements and tolerances for seamless round drawn copper and copper alloy tubes for general purposes, ~3-450 mm outside diameter and 0.3-20 mm wall thickness.",
    "source": "https://webstore.ansi.org/standards/din/DINEN124492012",
    "status": "restricted_metadata_only"
  },
  {
    "designation": "EN 1652",
    "full_name": "Copper and copper alloys - Plate, sheet, strip and circles for general purposes",
    "version_year": "1997/1998",
    "scope_summary": "Specifies composition, property requirements and tolerances on dimensions/form for copper and copper alloy plate, sheet, strip and circles for general purposes (e.g. CuZn37/CW508L), with sampling and delivery conditions.",
    "source": "https://www.en-standard.eu/bs-en-1652-1998-copper-and-copper-alloys-plate-sheet-strip-and-circles-for-general-purposes/",
    "status": "restricted_metadata_only"
  }
]
