Repository: sixpolexer-creator/metallicore

# MetalliCore — Engineering Knowledge Platform

Offline-first engineering knowledge platform for standards, materials, and
related engineering objects. See `Metallicore_Prompt.md` (repo parent) for
the full product spec and `docs/adr/` for architectural decisions.

This platform runs on a private, offline industrial network. Internet access
and cloud AI must never be required for normal operation.

## Workspace layout

```
apps/web/            Next.js app — UI shell + API (Route Handlers)
packages/core/        Kernel: config, logging, db connection, and stub
                       interfaces for auth, plugin-loader, metadata-engine,
                       relationship-engine, search-engine, navigation,
                       storage, security
packages/plugin-sdk/  Types + definePlugin() plugins will implement against
packages/plugins/     Individual plugins (Standards, Materials, ...) — empty
                       until Phase 7 of docs/adr/0001-core-architecture.md
infra/                docker-compose.yml — local/offline Postgres
docs/adr/             Architecture Decision Records
```

## Scripts (from repo root)

| Command | Effect |
|---|---|
| `npm run dev` | Run the web app in dev mode |
| `npm run build` | Build the web app |
| `npm run lint` | Lint all workspaces |
| `npm run typecheck` | Typecheck all workspaces |
| `npm run db:up` / `db:down` | Start/stop local Postgres |

## Status

Phase 1 of 13 (Core Architecture) — see `docs/adr/0001-core-architecture.md`
for what's implemented vs. stubbed, and the full phase order.

File: data/standards_research/JIS/JIS_A2017.json
{
  "designation": "JIS A2017",
  "full_name": "Wrought aluminium alloy A2017 (Al-Cu duralumin, per JIS H4000/H4040)",
  "version_year": "2022",
  "body": "JIS",
  "scope": "Al-Cu-Mg heat-treatable wrought aluminium alloy (classic duralumin) with high strength and good machinability but limited corrosion resistance. Used for machine parts, structural fittings, bolts and rivets. Equivalent to AA 2017 / EN AW-2017A.",
  "chemical_composition": {
    "note": "mass %",
    "Si": "0.20-0.80",
    "Fe": "<= 0.70",
    "Cu": "3.50-4.50",
    "Mn": "0.40-1.00",
    "Mg": "0.40-0.80",
    "Cr": "<= 0.10",
    "Zn": "<= 0.25",
    "Ti": "<= 0.15",
    "Al": "balance"
  },
  "mechanical_properties": {
    "condition": "T4 (solution treated and naturally aged)",
    "tensile_strength_MPa": ">= 355",
    "yield_strength_MPa": ">= 215",
    "elongation_percent": ">= 12",
    "hardness_HB": "approx 105"
  },
  "source": "https://metalzenith.com/blogs/aluminium-properties/aluminum-a2017-composition-properties-temper-guide-applications, https://www.totalmateria.com/en-us/materials/group/N/JIS/1",
  "license_note": "composition/property data widely republished by independent free manufacturer datasheets, not the copyrighted JIS document text",
  "status": "open_data"
}

File: data/standards_research/JIS/JIS_A5052.json
{
  "designation": "JIS H4000 A5052",
  "full_name": "Aluminium and aluminium alloy sheets, plates and strips - alloy A5052",
  "version_year": "2022",
  "body": "JIS",
  "scope": "Non-heat-treatable Al-Mg (5000 series) alloy. Good corrosion resistance (marine), moderate strength, good formability and weldability. Strengthened by cold work. Equivalent to AA 5052.",
  "chemical_composition": {
    "note": "mass %",
    "Si": "<= 0.25",
    "Fe": "<= 0.40",
    "Cu": "<= 0.10",
    "Mn": "<= 0.10",
    "Mg": "2.2-2.8",
    "Cr": "0.15-0.35",
    "Zn": "<= 0.10",
    "Al": "remainder"
  },
  "mechanical_properties": {
    "temper_O": {
      "tensile_strength_MPa": "170-215",
      "proof_stress_0.2_MPa": ">= 65",
      "elongation_percent": ">= 19"
    },
    "temper_H32": {
      "tensile_strength_MPa": "215-265",
      "proof_stress_0.2_MPa": ">= 160",
      "elongation_percent": ">= 7"
    },
    "temper_H34": {
      "tensile_strength_MPa": "235-285",
      "proof_stress_0.2_MPa": ">= 180",
      "elongation_percent": ">= 6"
    }
  },
  "physical_properties": {
    "density_g_cm3": 2.68
  },
  "source": "https://www.scribd.com/document/393244024/Precision-Steel-Catalog-Aluminium, https://en.wikipedia.org/wiki/5052_aluminium_alloy",
  "license_note": "composition/property data widely republished by independent free sources, not the copyrighted JIS document text",
  "status": "open_data"
}

File: data/standards_research/JIS/JIS_A6061.json
{
  "designation": "JIS H4000 A6061",
  "full_name": "Aluminium and aluminium alloy sheets, plates and strips - alloy A6061",
  "version_year": "2022",
  "body": "JIS",
  "scope": "Heat-treatable Al-Mg-Si (6000 series) alloy. Good strength-to-weight, corrosion resistance and weldability; widely used for structural, marine and machined parts. A6061-T6 is precipitation hardened. Equivalent to AA 6061.",
  "chemical_composition": {
    "note": "mass %",
    "Si": "0.40-0.80",
    "Fe": "<= 0.70",
    "Cu": "0.15-0.40",
    "Mn": "<= 0.15",
    "Mg": "0.8-1.2",
    "Cr": "0.04-0.35",
    "Zn": "<= 0.25",
    "Ti": "<= 0.15",
    "Al": "remainder"
  },
  "mechanical_properties": {
    "temper_O": {
      "tensile_strength_MPa": "<= 150",
      "proof_stress_0.2_MPa": "<= 85",
      "elongation_percent": ">= 16"
    },
    "temper_T6": {
      "tensile_strength_MPa": ">= 265",
      "proof_stress_0.2_MPa": ">= 245",
      "elongation_percent": ">= 8"
    }
  },
  "physical_properties": {
    "density_g_cm3": 2.70
  },
  "source": "https://en.wikipedia.org/wiki/6061_aluminium_alloy",
  "license_note": "composition/property data widely republished by independent free sources, not the copyrighted JIS document text",
  "status": "open_data"
}

File: data/standards_research/JIS/JIS_A7075.json
{
  "designation": "JIS A7075",
  "full_name": "Wrought aluminium alloy A7075 (Al-Zn-Mg-Cu, per JIS H4000/H4040)",
  "version_year": "2022",
  "body": "JIS",
  "scope": "Al-Zn-Mg-Cu high-strength heat-treatable wrought aluminium alloy, one of the strongest aluminium alloys, with good fatigue strength. Used for highly stressed aircraft structural parts, moulds and sporting goods. Equivalent to AA 7075 / EN AW-7075.",
  "chemical_composition": {
    "note": "mass %",
    "Si": "<= 0.40",
    "Fe": "<= 0.50",
    "Cu": "1.20-2.00",
    "Mn": "<= 0.30",
    "Mg": "2.10-2.90",
    "Cr": "0.18-0.28",
    "Zn": "5.10-6.10",
    "Ti": "<= 0.20",
    "Al": "balance"
  },
  "mechanical_properties": {
    "condition": "T6 (solution treated and artificially aged)",
    "tensile_strength_MPa": ">= 525",
    "yield_strength_MPa": ">= 460",
    "elongation_percent": ">= 7",
    "hardness_HB": "approx 150"
  },
  "source": "https://en.wikipedia.org/wiki/7075_aluminium_alloy, https://metalzenith.com/blogs/aluminium-properties/aluminum-a7075-composition-properties-temper-guide-applications",
  "license_note": "composition/property data widely republished by independent free manufacturer datasheets, not the copyrighted JIS document text",
  "status": "open_data"
}

File: data/standards_research/JIS/JIS_C1100.json
{
  "designation": "JIS H3100 C1100",
  "full_name": "Copper and copper alloy sheets, plates and strips - alloy C1100 (tough pitch copper)",
  "version_year": "2018",
  "body": "JIS",
  "scope": "Electrolytic tough pitch copper (min 99.90% Cu) with high electrical and thermal conductivity. Used for electrical conductors, bus bars, gaskets, roofing and heat exchangers. Equivalent to UNS C11000 / ETP copper.",
  "chemical_composition": {
    "note": "mass %",
    "Cu": ">= 99.90",
    "O": "present as Cu2O (tough pitch)",
    "Pb": "<= 0.005 (typical impurity limit)"
  },
  "mechanical_properties": {
    "temper_O_annealed": {
      "tensile_strength_MPa": ">= 195",
      "elongation_percent": ">= 35"
    },
    "temper_H_hard": {
      "tensile_strength_MPa": ">= 275",
      "elongation_percent": "typically < 5"
    }
  },
  "physical_properties": {
    "density_g_cm3": 8.94,
    "electrical_conductivity_percent_IACS": ">= 100"
  },
  "source": "https://steeljis.com/, https://www.matweb.com/",
  "license_note": "composition/property data widely republished by independent free sources, not the copyrighted JIS document text",
  "status": "open_data"
}

File: data/standards_research/JIS/JIS_C2600.json
{
  "designation": "JIS C2600",
  "full_name": "Copper alloy C2600 - cartridge brass (70/30, per JIS H3100/H3250)",
  "version_year": "2018",
  "body": "JIS",
  "scope": "70Cu-30Zn cartridge brass with excellent cold formability (the best plasticity among the brasses) and good strength. Used for deep-drawn parts, electronic components, terminals, springs, sockets and bellows. Equivalent to UNS C26000 / CuZn30.",
  "chemical_composition": {
    "note": "mass %",
    "Cu": "68.5-71.5",
    "Pb": "<= 0.03",
    "Fe": "<= 0.10",
    "Zn": "balance"
  },
  "mechanical_properties": {
    "condition_annealed": "annealed (O)",
    "tensile_strength_annealed_MPa": ">= 275",
    "elongation_annealed_percent": ">= 35",
    "condition_hard": "hard (H04)",
    "tensile_strength_hard_MPa": "410-540"
  },
  "source": "https://jtcopper.com/c2600-brass.html",
  "license_note": "composition/property data widely republished by independent free manufacturer datasheets, not the copyrighted JIS document text",
  "status": "open_data"
}

File: data/standards_research/JIS/JIS_C3604.json
{
  "designation": "JIS C3604",
  "full_name": "Copper alloy C3604 - free-cutting (leaded) brass (per JIS H3250)",
  "version_year": "2021",
  "body": "JIS",
  "scope": "Leaded free-cutting brass with excellent machinability, one of the most widely used brasses for automatic-lathe machined parts, screws, valves, fittings and electrical connectors. Equivalent to UNS C36000 (close) / DIN CuZn39Pb3 / GB HPb59-3.",
  "chemical_composition": {
    "note": "mass %",
    "Cu": "57.0-61.0",
    "Pb": "1.8-3.7",
    "Fe": "<= 0.50",
    "Fe_plus_Sn": "<= 1.2",
    "Zn": "balance"
  },
  "mechanical_properties": {
    "condition": "half hard / drawn (F)",
    "tensile_strength_MPa": ">= 335",
    "elongation_percent": ">= 20",
    "hardness_HV": ">= 80"
  },
  "source": "https://www.lexusmetal.com/blog/c3604-brass-chemical-composition-and-standard-specifications, https://www.dgaotuo.com/chemical-composition-and-standard-of-c3604-brass/",
  "license_note": "composition/property data widely republished by independent free manufacturer datasheets, not the copyrighted JIS document text",
  "status": "open_data"
}

File: data/standards_research/JIS/JIS_FC200.json
{
  "designation": "JIS FC200",
  "full_name": "Grey (flake graphite) iron casting grade FC200 (per JIS G5501)",
  "version_year": "1995",
  "body": "JIS",
  "scope": "Grey cast iron with flake graphite classified by min. tensile strength 200 MPa. Good castability, machinability, damping capacity and wear resistance. Used for cylinder blocks and heads, clutch housings, flywheels, gearboxes, machine bases and compressor frames. Roughly equivalent to ASTM Class 30 / EN GJL-200.",
  "chemical_composition": {
    "note": "mass % (typical - not tightly specified by grade; controlled by producer)",
    "C": "3.10-3.40",
    "Si": "1.90-2.30",
    "Mn": "0.60-0.90",
    "P": "<= 0.30",
    "S": "<= 0.15"
  },
  "mechanical_properties": {
    "condition": "as-cast (separately cast test bar)",
    "tensile_strength_MPa": ">= 200",
    "hardness_HB": "<= 223",
    "compressive_strength_MPa": "approx 720"
  },
  "source": "https://www.iron-foundry.com/JIS-G5501-FC200-gray-cast-iron.html, https://www.totalmateria.com/en-us/material/1080703",
  "license_note": "composition/property data widely republished by independent free foundry datasheets, not the copyrighted JIS document text",
  "status": "open_data"
}

File: data/standards_research/JIS/JIS_FC250.json
{
  "designation": "JIS G5501 FC250",
  "full_name": "Grey iron castings - grade FC250",
  "version_year": "1995",
  "body": "JIS",
  "scope": "Grey cast iron with flake graphite for castings such as machine bases, housings, cylinder blocks and brake components. 'FC' denotes ferrum casting; '250' is the minimum tensile strength in N/mm2 on a 30 mm test bar. Good machinability, damping and wear resistance.",
  "chemical_composition": {
    "note": "typical, mass % (JIS classifies grey iron primarily by tensile strength rather than fixed chemistry)",
    "C": "3.1-3.4",
    "Si": "1.9-2.3",
    "Mn": "0.5-0.9",
    "P": "<= 0.15",
    "S": "<= 0.12"
  },
  "mechanical_properties": {
    "tensile_strength_MPa": ">= 250",
    "hardness_HB": "<= 241",
    "note": "grey iron has negligible elongation; strength quoted on 30 mm diameter separately cast test bar"
  },
  "physical_properties": {
    "density_g_cm3": 7.2
  },
  "source": "https://steeljis.com/, https://www.matweb.com/",
  "license_note": "composition/property data widely republished by independent free sources, not the copyrighted JIS document text",
  "status": "open_data"
}

File: data/standards_research/JIS/JIS_FCD450.json
{
  "designation": "JIS FCD450",
  "full_name": "Spheroidal graphite (ductile) iron casting grade FCD450-10 (per JIS G5502)",
  "version_year": "2001",
  "body": "JIS",
  "scope": "Ferritic spheroidal-graphite (ductile/nodular) cast iron classified by min. tensile strength 450 MPa. Combines high strength with good ductility from its nodular graphite microstructure. Used for machine bases, housings, gears, crankshafts and pipe fittings. Roughly equivalent to ASTM 65-45-12 / EN GJS-450-10.",
  "chemical_composition": {
    "note": "mass % (typical - not tightly specified by grade; controlled by producer)",
    "C": "3.50-4.00",
    "Si": "2.00-2.70",
    "Mn": "<= 0.50",
    "P": "<= 0.06",
    "S": "<= 0.03",
    "Mg": "0.03-0.06 (nodulizer)"
  },
  "mechanical_properties": {
    "condition": "as-cast",
    "tensile_strength_MPa": ">= 450",
    "yield_strength_MPa": ">= 310",
    "elongation_percent": ">= 10",
    "hardness_HB": "140-210"
  },
  "source": "http://www.iron-foundry.com/JIS-G5502-FCD450-ductile-cast-iron.html, https://castingsr.com/complete-guide-for-fcd450-essential-material-specifications-and-applications/",
  "license_note": "composition/property data widely republished by independent free foundry datasheets, not the copyrighted JIS document text",
  "status": "open_data"
}

File: data/standards_research/JIS/JIS_S45C.json
{
  "designation": "JIS G4051 S45C",
  "full_name": "Carbon steels for machine structural use - grade S45C",
  "version_year": "2016",
  "body": "JIS",
  "scope": "Medium-carbon steel (~0.45% C) for machine structural use; hot-rolled/forged bars for shafts, gears, bolts, pins and mould bases. Commonly used quenched and tempered. Equivalent to AISI 1045 / DIN C45.",
  "chemical_composition": {
    "note": "mass %",
    "C": "0.42-0.48",
    "Si": "0.15-0.35",
    "Mn": "0.60-0.90",
    "P": "<= 0.030",
    "S": "<= 0.035",
    "Cu": "<= 0.30",
    "Ni": "<= 0.20",
    "Cr": "<= 0.20"
  },
  "mechanical_properties": {
    "condition": "quenched and tempered (typical)",
    "tensile_strength_MPa": ">= 570",
    "yield_strength_MPa": ">= 345",
    "elongation_percent": ">= 20",
    "reduction_of_area_percent": ">= 45",
    "impact_energy_J": ">= 39",
    "hardness_normalized_HB": "167-229",
    "hardness_annealed_HB": "137-170"
  },
  "source": "https://www.astmsteel.com/product/jis-s45c-steel-machine-structural/, https://matmatch.com/materials/minfc31777-jis-g4051-grade-s45c",
  "license_note": "composition/property data widely republished by independent free sources, not the copyrighted JIS document text",
  "status": "open_data"
}

File: data/standards_research/JIS/JIS_S50C.json
{
  "designation": "JIS G4051 S50C",
  "full_name": "Carbon steels for machine structural use - grade S50C",
  "version_year": "2016",
  "body": "JIS",
  "scope": "Medium-carbon steel (~0.50% C) for machine structural use; bars and forgings for shafts, gears, keys, studs and machine parts requiring higher strength than S45C. Commonly quenched and tempered. Equivalent to AISI 1050 / DIN C50.",
  "chemical_composition": {
    "note": "mass %",
    "C": "0.47-0.53",
    "Si": "0.15-0.35",
    "Mn": "0.60-0.90",
    "P": "<= 0.030",
    "S": "<= 0.035",
    "Cu": "<= 0.30",
    "Ni": "<= 0.20",
    "Cr": "<= 0.20"
  },
  "mechanical_properties": {
    "condition": "quenched and tempered (typical)",
    "tensile_strength_MPa": ">= 630",
    "yield_strength_MPa": ">= 375",
    "elongation_percent": ">= 14",
    "reduction_of_area_percent": ">= 40",
    "hardness_normalized_HB": "179-235"
  },
  "source": "https://www.astmsteel.com/product/s50c-carbon-steel-jis-g4051/, https://steeljis.com/jis_steel_datasheet.php?name_id=244",
  "license_note": "composition/property data widely republished by independent free manufacturer datasheets, not the copyrighted JIS document text",
  "status": "open_data"
}

File: data/standards_research/JIS/JIS_SCM435.json
{
  "designation": "JIS G4053 SCM435",
  "full_name": "Low-alloyed steels for machine structural use - chromium molybdenum steel grade SCM435",
  "version_year": "2016",
  "body": "JIS",
  "scope": "Chromium-molybdenum (chromoly) low-alloy steel (~0.35% C) with high strength and toughness after quenching and tempering. Used for high-tensile bolts, shafts, gears, connecting rods and aircraft/automotive structural parts. Equivalent to AISI 4135 / DIN 34CrMo4.",
  "chemical_composition": {
    "note": "mass %",
    "C": "0.33-0.38",
    "Si": "0.15-0.35",
    "Mn": "0.60-0.90",
    "P": "<= 0.030",
    "S": "<= 0.030",
    "Cr": "0.90-1.20",
    "Mo": "0.15-0.30"
  },
  "mechanical_properties": {
    "condition": "quenched and tempered",
    "tensile_strength_MPa": ">= 930",
    "yield_strength_MPa": ">= 785",
    "elongation_percent": ">= 15",
    "reduction_of_area_percent": ">= 50",
    "impact_energy_J": ">= 55"
  },
  "source": "https://steeljis.com/jis_steel_datasheet.php?name_id=20, https://www.matweb.com/search/datasheet.aspx?matguid=536e194a7c0f4884a39758aee31cae59",
  "license_note": "composition/property data widely republished by independent free material databases, not the copyrighted JIS document text",
  "status": "open_data"
}

File: data/standards_research/JIS/JIS_SCM440.json
{
  "designation": "JIS G4053 SCM440",
  "full_name": "Low-alloyed steels for machine structural use - grade SCM440",
  "version_year": "2016",
  "body": "JIS",
  "scope": "Chromium-molybdenum (Cr-Mo) low-alloy steel for machine structural use. High strength and toughness after quenching and tempering; used for shafts, gears, bolts and high-stress components. Equivalent to AISI 4140 / DIN 42CrMo4.",
  "chemical_composition": {
    "note": "mass %",
    "C": "0.38-0.43",
    "Si": "0.15-0.35",
    "Mn": "0.60-0.90",
    "P": "<= 0.030",
    "S": "<= 0.030",
    "Cr": "0.90-1.20",
    "Mo": "0.15-0.30"
  },
  "mechanical_properties": {
    "condition": "quenched and tempered",
    "tensile_strength_MPa": ">= 980",
    "yield_strength_MPa": ">= 835",
    "elongation_percent": ">= 12",
    "reduction_of_area_percent": ">= 45",
    "impact_energy_J": ">= 55",
    "hardness_HB": "285-352"
  },
  "source": "https://steeljis.com/, https://www.astmsteel.com/",
  "license_note": "composition/property data widely republished by independent free sources, not the copyrighted JIS document text",
  "status": "open_data"
}

File: data/standards_research/JIS/JIS_SKD11.json
{
  "designation": "JIS SKD11",
  "full_name": "Alloy tool steel grade SKD11 - cold work die steel (per JIS G4404)",
  "version_year": "2015",
  "body": "JIS",
  "scope": "High-carbon high-chromium (12% Cr) cold-work alloy tool steel with excellent wear resistance and dimensional stability on hardening. Used for cold forming dies, blanking and forming punches, shear blades and thread rolling dies. Equivalent to AISI D2 / DIN 1.2379.",
  "chemical_composition": {
    "note": "mass %",
    "C": "1.40-1.60",
    "Si": "<= 0.40",
    "Mn": "<= 0.60",
    "P": "<= 0.030",
    "S": "<= 0.030",
    "Cr": "11.00-13.00",
    "Mo": "0.80-1.20",
    "V": "0.20-0.50"
  },
  "mechanical_properties": {
    "condition_annealed": "annealed",
    "hardness_annealed_HB": "<= 255",
    "condition_hardened": "quenched and tempered",
    "hardness_hardened_HRC": ">= 58"
  },
  "source": "https://steeljis.com/jis_steel_datasheet.php?name_id=159, https://www.matweb.com/search/datasheet.aspx?matguid=fe70b11f028448eeb6a4abb951e37ec5",
  "license_note": "composition/property data widely republished by independent free material databases, not the copyrighted JIS document text",
  "status": "open_data"
}

File: data/standards_research/JIS/JIS_SKD61.json
{
  "designation": "JIS SKD61",
  "full_name": "Alloy tool steel grade SKD61 - hot work die steel (per JIS G4404)",
  "version_year": "2015",
  "body": "JIS",
  "scope": "Chromium-molybdenum-vanadium hot-work alloy tool steel with high hot strength, thermal fatigue and heat-checking resistance. Used for die-casting dies, hot forging and extrusion tooling, and plastic moulds. Equivalent to AISI H13 / DIN 1.2344.",
  "chemical_composition": {
    "note": "mass %",
    "C": "0.35-0.42",
    "Si": "0.80-1.20",
    "Mn": "0.25-0.50",
    "P": "<= 0.030",
    "S": "<= 0.020",
    "Cr": "4.80-5.50",
    "Mo": "1.00-1.50",
    "V": "0.80-1.50"
  },
  "mechanical_properties": {
    "condition_annealed": "annealed",
    "hardness_annealed_HB": "<= 229",
    "condition_hardened": "quenched and tempered",
    "hardness_hardened_HRC": "45-52"
  },
  "source": "https://steeljis.com/jis_steel_datasheet.php?name_id=164",
  "license_note": "composition/property data widely republished by independent free material databases, not the copyrighted JIS document text",
  "status": "open_data"
}

File: data/standards_research/JIS/JIS_SKH51.json
{
  "designation": "JIS SKH51",
  "full_name": "High speed tool steel grade SKH51 - molybdenum type (per JIS G4403)",
  "version_year": "2015",
  "body": "JIS",
  "scope": "Molybdenum-tungsten (Mo-W) general-purpose high speed tool steel with a balanced combination of toughness and wear resistance. Used for drills, taps, milling cutters, broaches, cold-forming tools and punches. Equivalent to AISI M2 / DIN 1.3343.",
  "chemical_composition": {
    "note": "mass %",
    "C": "0.80-0.88",
    "Si": "<= 0.45",
    "Mn": "<= 0.40",
    "P": "<= 0.030",
    "S": "<= 0.030",
    "Cr": "3.80-4.50",
    "Mo": "4.70-5.20",
    "W": "5.90-6.70",
    "V": "1.70-2.10"
  },
  "mechanical_properties": {
    "condition_annealed": "annealed",
    "hardness_annealed_HB": "<= 262",
    "condition_hardened": "hardened and tempered",
    "hardness_hardened_HRC": ">= 63"
  },
  "source": "https://steeljis.com/jis_steel_datasheet.php?name_id=177",
  "license_note": "composition/property data widely republished by independent free material databases, not the copyrighted JIS document text",
  "status": "open_data"
}

File: data/standards_research/JIS/JIS_SM490A.json
{
  "designation": "JIS G3106 SM490A",
  "full_name": "Rolled steels for welded structure - grade SM490A",
  "version_year": "2020",
  "body": "JIS",
  "scope": "Weldable structural carbon steel for bridges, ships, offshore and welded construction. Higher strength than SS400 with controlled composition for weldability. '490' denotes minimum tensile strength in N/mm2; suffix A/B/C denotes toughness class.",
  "chemical_composition": {
    "note": "mass %, for thickness <= 50 mm",
    "C": "<= 0.20",
    "Si": "<= 0.55",
    "Mn": "<= 1.65",
    "P": "<= 0.035",
    "S": "<= 0.035"
  },
  "mechanical_properties": {
    "tensile_strength_MPa": "490-610",
    "yield_strength_MPa": {
      "thickness_<=16mm": ">= 325",
      "thickness_16-40mm": ">= 315",
      "thickness_40-75mm": ">= 295"
    },
    "elongation_percent": ">= 17",
    "charpy_impact": "SM490A no requirement; SM490B >= 27 J at 0C; SM490C >= 27 J at 0C"
  },
  "source": "https://steeljis.com/, https://www.theworldmaterial.com/",
  "license_note": "composition/property data widely republished by independent free sources, not the copyrighted JIS document text",
  "status": "open_data"
}

File: data/standards_research/JIS/JIS_SNCM420.json
{
  "designation": "JIS G4103 SNCM420",
  "full_name": "Nickel chromium molybdenum steels - case hardening grade SNCM420",
  "version_year": "2016",
  "body": "JIS",
  "scope": "Low-carbon nickel-chromium-molybdenum case-hardening (carburizing) alloy steel combining a hard wear-resistant case with a tough core. Used for heavy-duty gears, drive shafts, bearings and cams. Equivalent to AISI 4320 / DIN 20NiCrMo7.",
  "chemical_composition": {
    "note": "mass %",
    "C": "0.17-0.23",
    "Si": "0.15-0.35",
    "Mn": "0.40-0.70",
    "P": "<= 0.030",
    "S": "<= 0.030",
    "Ni": "1.55-2.00",
    "Cr": "0.40-0.65",
    "Mo": "0.15-0.30"
  },
  "mechanical_properties": {
    "condition": "carburized, quenched and tempered",
    "tensile_strength_MPa": ">= 980",
    "yield_strength_MPa": ">= 835",
    "elongation_percent": ">= 15",
    "reduction_of_area_percent": ">= 40",
    "impact_energy_J": ">= 69"
  },
  "source": "https://steeljis.com/jis_steel_datasheet.php?name_id=32, https://www.jfs-steel.com/en/product/SNCM420/SNCM420.html",
  "license_note": "composition/property data widely republished by independent free manufacturer datasheets, not the copyrighted JIS document text",
  "status": "open_data"
}

File: data/standards_research/JIS/JIS_SS400.json
{
  "designation": "JIS G3101 SS400",
  "full_name": "Rolled steels for general structure - grade SS400",
  "version_year": "2020",
  "body": "JIS",
  "scope": "General structural hot-rolled carbon steel used for plates, sheets, strips, sections and bars in construction, bridges and general machinery. 'SS' denotes structural steel and '400' the minimum tensile strength in N/mm2.",
  "chemical_composition": {
    "note": "JIS G3101 specifies only P and S limits for SS400 (chemistry otherwise controlled by mechanical properties). Typical ladle analysis, mass %.",
    "C": "not specified",
    "Si": "not specified",
    "Mn": "not specified",
    "P": "<= 0.050",
    "S": "<= 0.050"
  },
  "mechanical_properties": {
    "tensile_strength_MPa": "400-510",
    "yield_strength_MPa": {
      "thickness_<=16mm": ">= 245",
      "thickness_16-40mm": ">= 235",
      "thickness_40-100mm": ">= 215",
      "thickness_>100mm": ">= 205"
    },
    "elongation_percent": {
      "thickness_<=16mm": ">= 17",
      "thickness_16-50mm": ">= 21",
      "thickness_>50mm": ">= 23"
    }
  },
  "physical_properties": {
    "density_g_cm3": 7.85,
    "youngs_modulus_GPa": 206
  },
  "source": "https://www.theworldmaterial.com/jis-g3101-ss400-steel-equivalent-material/, https://www.sunnysteel.com/jis-g3101-ss400.php",
  "license_note": "composition/property data widely republished by independent free sources, not the copyrighted JIS document text",
  "status": "open_data"
}

File: data/standards_research/JIS/JIS_SUJ2.json
{
  "designation": "JIS SUJ2",
  "full_name": "High carbon chromium bearing steel grade SUJ2 (per JIS G4805)",
  "version_year": "2019",
  "body": "JIS",
  "scope": "High-carbon (~1% C) chromium bearing steel for through-hardened rolling bearing rings, balls and rollers. Excellent wear resistance, fatigue strength and hardenability. Equivalent to AISI 52100 / DIN 100Cr6 / EN31.",
  "chemical_composition": {
    "note": "mass %",
    "C": "0.95-1.10",
    "Si": "0.15-0.35",
    "Mn": "<= 0.50",
    "P": "<= 0.025",
    "S": "<= 0.025",
    "Cr": "1.30-1.60",
    "Mo": "<= 0.08",
    "Ni": "<= 0.25",
    "Cu": "<= 0.20"
  },
  "mechanical_properties": {
    "condition_annealed": "spheroidize annealed",
    "hardness_annealed_HB": "<= 201",
    "condition_hardened": "quenched and tempered",
    "hardness_hardened_HRC": "60-65"
  },
  "source": "https://steeljis.com/jis_steel_datasheet.php?name_id=474, https://www.astmsteel.com/product/52100-bearing-steel-aisi/",
  "license_note": "composition/property data widely republished by independent free manufacturer datasheets, not the copyrighted JIS document text",
  "status": "open_data"
}

File: data/standards_research/JIS/JIS_SUS303.json
{
  "designation": "JIS SUS303",
  "full_name": "Austenitic free-cutting stainless steel grade SUS303 (per JIS G4303)",
  "version_year": "2021",
  "body": "JIS",
  "scope": "18Cr-8Ni austenitic stainless steel with added sulfur and phosphorus for free machining. Non-magnetic; excellent machinability but reduced weldability and corrosion resistance versus SUS304. Used for shafts, nuts, bolts and machined fittings. Equivalent to AISI 303 / UNS S30300.",
  "chemical_composition": {
    "note": "mass %",
    "C": "<= 0.15",
    "Si": "<= 1.00",
    "Mn": "<= 2.00",
    "P": "<= 0.20",
    "S": ">= 0.15",
    "Cr": "17.00-19.00",
    "Ni": "8.00-10.00",
    "Mo": "<= 0.60"
  },
  "mechanical_properties": {
    "condition": "solution treated (bars)",
    "tensile_strength_MPa": ">= 520",
    "yield_strength_MPa": ">= 205",
    "elongation_percent": ">= 40",
    "reduction_of_area_percent": ">= 50",
    "hardness_HB": "<= 187",
    "density_kg_m3": 7930
  },
  "source": "https://steeljis.com/jis_steel_datasheet.php?name_id=59, https://www.fullerkr.com/blogs/news/sus303-stainless-steel-chemical-composition-standards",
  "license_note": "composition/property data widely republished by independent free sources, not the copyrighted JIS document text",
  "status": "open_data"
}

File: data/standards_research/JIS/JIS_SUS304.json
{
  "designation": "JIS G4304 SUS304",
  "full_name": "Hot-rolled stainless steel plate, sheet and strip - grade SUS304",
  "version_year": "2021",
  "body": "JIS",
  "scope": "Austenitic 18Cr-8Ni stainless steel, the most widely used grade. Good corrosion resistance, formability and weldability. Also covered by JIS G4305 (cold-rolled) and JIS G4303 (bars). Equivalent to AISI 304 / UNS S30400.",
  "chemical_composition": {
    "note": "mass %",
    "C": "<= 0.08",
    "Si": "<= 1.00",
    "Mn": "<= 2.00",
    "P": "<= 0.045",
    "S": "<= 0.030",
    "Ni": "8.00-10.50",
    "Cr": "18.00-20.00"
  },
  "mechanical_properties": {
    "condition": "solution annealed",
    "tensile_strength_MPa": ">= 520",
    "yield_strength_0.2_MPa": ">= 205",
    "elongation_percent": ">= 40",
    "hardness_HB": "<= 187",
    "hardness_HRB": "<= 90"
  },
  "physical_properties": {
    "density_g_cm3": 7.93
  },
  "source": "https://www.theworldmaterial.com/sus304-stainless-steel-material/, https://steeljis.com/jis_steel_datasheet.php?name_id=60",
  "license_note": "composition/property data widely republished by independent free sources, not the copyrighted JIS document text",
  "status": "open_data"
}

File: data/standards_research/JIS/JIS_SUS316.json
{
  "designation": "JIS G4304 SUS316",
  "full_name": "Hot-rolled stainless steel plate, sheet and strip - grade SUS316",
  "version_year": "2021",
  "body": "JIS",
  "scope": "Austenitic 18Cr-12Ni-2.5Mo stainless steel. Molybdenum addition improves pitting and crevice corrosion resistance, especially in chloride environments. Equivalent to AISI 316 / UNS S31600.",
  "chemical_composition": {
    "note": "mass %",
    "C": "<= 0.08",
    "Si": "<= 1.00",
    "Mn": "<= 2.00",
    "P": "<= 0.045",
    "S": "<= 0.030",
    "Ni": "10.00-14.00",
    "Cr": "16.00-18.00",
    "Mo": "2.00-3.00"
  },
  "mechanical_properties": {
    "condition": "solution annealed",
    "tensile_strength_MPa": ">= 520",
    "yield_strength_0.2_MPa": ">= 205",
    "elongation_percent": ">= 40",
    "hardness_HB": "<= 187"
  },
  "physical_properties": {
    "density_g_cm3": 7.98
  },
  "source": "http://steeljis.com/jis_steel_datasheet.php?name_id=74",
  "license_note": "composition/property data widely republished by independent free sources, not the copyrighted JIS document text",
  "status": "open_data"
}

File: data/standards_research/JIS/JIS_SUS316L.json
{
  "designation": "JIS G4304 SUS316L",
  "full_name": "Hot-rolled stainless steel plate, sheet and strip - grade SUS316L",
  "version_year": "2021",
  "body": "JIS",
  "scope": "Ultra-low carbon (<= 0.030% C) variant of SUS316. Reduced carbon minimises chromium carbide precipitation, improving intergranular corrosion resistance after welding. Equivalent to AISI 316L / UNS S31603.",
  "chemical_composition": {
    "note": "mass %",
    "C": "<= 0.030",
    "Si": "<= 1.00",
    "Mn": "<= 2.00",
    "P": "<= 0.045",
    "S": "<= 0.030",
    "Ni": "12.00-15.00",
    "Cr": "16.00-18.00",
    "Mo": "2.00-3.00"
  },
  "mechanical_properties": {
    "condition": "solution annealed",
    "tensile_strength_MPa": ">= 480",
    "yield_strength_0.2_MPa": ">= 175",
    "elongation_percent": ">= 40",
    "hardness_HB": "<= 187"
  },
  "source": "http://steeljis.com/jis_steel_datasheet.php?name_id=75",
  "license_note": "composition/property data widely republished by independent free sources, not the copyrighted JIS document text",
  "status": "open_data"
}

File: data/standards_research/JIS/JIS_SUS410.json
{
  "designation": "JIS SUS410",
  "full_name": "Martensitic stainless steel grade SUS410 (per JIS G4303/G4304/G4305)",
  "version_year": "2021",
  "body": "JIS",
  "scope": "12% Cr martensitic stainless steel, hardenable by quenching and tempering. Magnetic; moderate corrosion resistance with good strength. Used for turbine blades, valves, bolts, cutlery and general machine parts. Equivalent to AISI 410 / UNS S41000.",
  "chemical_composition": {
    "note": "mass %",
    "C": "<= 0.15",
    "Si": "<= 1.00",
    "Mn": "<= 1.00",
    "P": "<= 0.040",
    "S": "<= 0.030",
    "Cr": "11.50-13.50",
    "Ni": "<= 0.60"
  },
  "mechanical_properties": {
    "condition": "quenched and tempered",
    "tensile_strength_MPa": ">= 540",
    "yield_strength_MPa": ">= 345",
    "elongation_percent": ">= 25",
    "reduction_of_area_percent": ">= 60",
    "hardness_annealed_HB": "<= 183"
  },
  "source": "https://steeljis.com/jis_steel_datasheet.php?name_id=111, https://www.tokkin.com/materials/stainless_steel/",
  "license_note": "composition/property data widely republished by independent free manufacturer datasheets, not the copyrighted JIS document text",
  "status": "open_data"
}

File: data/standards_research/JIS/JIS_SUS420J2.json
{
  "designation": "JIS SUS420J2",
  "full_name": "Martensitic stainless steel grade SUS420J2 (per JIS G4303/G4304/G4305)",
  "version_year": "2021",
  "body": "JIS",
  "scope": "13% Cr high-carbon martensitic stainless steel; higher carbon than SUS410 for greater hardness and wear resistance. Used for cutlery, surgical instruments, plastic moulds, valve parts and bearings. Equivalent to AISI 420 / UNS S42000.",
  "chemical_composition": {
    "note": "mass %",
    "C": "0.26-0.40",
    "Si": "<= 1.00",
    "Mn": "<= 1.00",
    "P": "<= 0.040",
    "S": "<= 0.030",
    "Cr": "12.00-14.00",
    "Ni": "<= 0.60"
  },
  "mechanical_properties": {
    "condition": "quenched and tempered",
    "tensile_strength_MPa": ">= 640",
    "yield_strength_MPa": ">= 440",
    "elongation_percent": ">= 12",
    "hardness_quenched_HRC": ">= 50",
    "hardness_annealed_HB": "<= 235"
  },
  "source": "https://steeljis.com/jis_steel_datasheet.php?name_id=114, https://www.fushunspecialsteel.com/sus420j2-stainless-steel/",
  "license_note": "composition/property data widely republished by independent free manufacturer datasheets, not the copyrighted JIS document text",
  "status": "open_data"
}

File: data/standards_research/JIS/JIS_SUS430.json
{
  "designation": "JIS SUS430",
  "full_name": "Ferritic stainless steel grade SUS430 (per JIS G4303/G4304/G4305)",
  "version_year": "2021",
  "body": "JIS",
  "scope": "16-18% Cr ferritic, nickel-free stainless steel. Magnetic, not hardenable by heat treatment; good corrosion and oxidation resistance. Used for kitchenware, trim, appliance panels and automotive exhaust parts. Equivalent to AISI 430 / UNS S43000.",
  "chemical_composition": {
    "note": "mass %",
    "C": "<= 0.12",
    "Si": "<= 1.00",
    "Mn": "<= 1.00",
    "P": "<= 0.040",
    "S": "<= 0.030",
    "Cr": "16.00-18.00",
    "Ni": "<= 0.60"
  },
  "mechanical_properties": {
    "condition": "annealed",
    "tensile_strength_MPa": ">= 420",
    "yield_strength_MPa": ">= 205",
    "elongation_percent": ">= 22",
    "hardness_HB": "<= 183",
    "density_g_cm3": 7.70,
    "youngs_modulus_GPa": 200
  },
  "source": "https://steeljis.com/jis_steel_datasheet.php?name_id=98, https://www.osakastainless.com/stainless/sus430/",
  "license_note": "composition/property data widely republished by independent free manufacturer datasheets, not the copyrighted JIS document text",
  "status": "open_data"
}

File: data/standards_research/JIS/JIS_metadata_index.json
[
  {
    "designation": "JIS G3101",
    "full_name": "Rolled steels for general structure",
    "version_year": "2020",
    "scope_summary": "Specifies hot-rolled plates, sheets, strips, sections, flats and bars of general structural carbon steel (grades SS330, SS400, SS490, SS540) used in construction and general machinery.",
    "source": "https://webdesk.jsa.or.jp/",
    "status": "restricted_metadata_only"
  },
  {
    "designation": "JIS G3106",
    "full_name": "Rolled steels for welded structure",
    "version_year": "2020",
    "scope_summary": "Weldable structural steel plates, sheets, strips and sections (grades SM400, SM490, SM490Y, SM520, SM570) for bridges, ships and welded construction, classified by toughness sub-grades A/B/C.",
    "source": "https://webdesk.jsa.or.jp/",
    "status": "restricted_metadata_only"
  },
  {
    "designation": "JIS G4051",
    "full_name": "Carbon steels for machine structural use",
    "version_year": "2016",
    "scope_summary": "Hot-rolled and forged carbon steel bars and materials for machine structural use (grades S10C to S58C, plus free-cutting and boron grades).",
    "source": "https://webdesk.jsa.or.jp/",
    "status": "restricted_metadata_only"
  },
  {
    "designation": "JIS G4052",
    "full_name": "Structural steels with specified hardenability bands (H steels)",
    "version_year": "2016",
    "scope_summary": "Low-alloy structural steels supplied to guaranteed hardenability (Jominy) bands, designated with an 'H' suffix (e.g. SCM440H, SMn438H).",
    "source": "https://webdesk.jsa.or.jp/",
    "status": "restricted_metadata_only"
  },
  {
    "designation": "JIS G4053",
    "full_name": "Low-alloyed steels for machine structural use",
    "version_year": "2016",
    "scope_summary": "Alloy steel bars for machine structural use, covering Mn, Cr, Cr-Mo (SCM), Ni-Cr-Mo (SNCM) and boron steel grades used quenched and tempered or case hardened.",
    "source": "https://webdesk.jsa.or.jp/",
    "status": "restricted_metadata_only"
  },
  {
    "designation": "JIS G4303",
    "full_name": "Stainless steel bars",
    "version_year": "2021",
    "scope_summary": "Hot- and cold-finished stainless steel bars in austenitic, ferritic, martensitic and precipitation-hardening grades (SUS303, SUS304, SUS316, SUS420J2, etc.).",
    "source": "https://webdesk.jsa.or.jp/",
    "status": "restricted_metadata_only"
  },
  {
    "designation": "JIS G4304",
    "full_name": "Hot-rolled stainless steel plate, sheet and strip",
    "version_year": "2021",
    "scope_summary": "Hot-rolled stainless steel flat products across austenitic, ferritic and martensitic grades (SUS304, SUS316, SUS430, etc.).",
    "source": "https://webdesk.jsa.or.jp/",
    "status": "restricted_metadata_only"
  },
  {
    "designation": "JIS G4305",
    "full_name": "Cold-rolled stainless steel plate, sheet and strip",
    "version_year": "2021",
    "scope_summary": "Cold-rolled stainless steel flat products; companion standard to G4304 covering the same grade families with cold-rolled surface finishes and tempers.",
    "source": "https://webdesk.jsa.or.jp/",
    "status": "restricted_metadata_only"
  },
  {
    "designation": "JIS G3444",
    "full_name": "Carbon steel tubes for general structural purposes (STK)",
    "version_year": "2021",
    "scope_summary": "Welded and seamless carbon steel tubes for structural applications such as scaffolding, towers and frameworks (grades STK290, STK400, STK500, STK490).",
    "source": "https://webdesk.jsa.or.jp/",
    "status": "restricted_metadata_only"
  },
  {
    "designation": "JIS G3454",
    "full_name": "Carbon steel pipes for pressure service (STPG)",
    "version_year": "2017",
    "scope_summary": "Seamless and electric-resistance-welded carbon steel pipes for pressure piping at ordinary and moderate temperatures (grades STPG370, STPG410).",
    "source": "https://webdesk.jsa.or.jp/",
    "status": "restricted_metadata_only"
  },
  {
    "designation": "JIS H4000",
    "full_name": "Aluminium and aluminium alloy sheets, plates and strips",
    "version_year": "2022",
    "scope_summary": "Wrought aluminium and aluminium alloy flat-rolled products across 1000-7000 series (A1050, A5052, A5083, A6061, A7075, etc.) in various tempers.",
    "source": "https://webdesk.jsa.or.jp/",
    "status": "restricted_metadata_only"
  },
  {
    "designation": "JIS H4040",
    "full_name": "Aluminium and aluminium alloy rods, bars and wires",
    "version_year": "2015",
    "scope_summary": "Wrought aluminium and aluminium alloy rods, bars and wires for structural and machining use, covering the common wrought alloy series and tempers.",
    "source": "https://webdesk.jsa.or.jp/",
    "status": "restricted_metadata_only"
  },
  {
    "designation": "JIS H3100",
    "full_name": "Copper and copper alloy sheets, plates and strips",
    "version_year": "2018",
    "scope_summary": "Flat-rolled copper and copper alloys including tough pitch copper (C1100), oxygen-free copper (C1020), phosphorus-deoxidised copper (C1220), brasses and phosphor bronzes.",
    "source": "https://webdesk.jsa.or.jp/",
    "status": "restricted_metadata_only"
  },
  {
    "designation": "JIS G5501",
    "full_name": "Grey iron castings",
    "version_year": "1995",
    "scope_summary": "Grey (flake graphite) cast iron classified by tensile strength (FC100 to FC350) for machine bases, housings and general castings.",
    "source": "https://webdesk.jsa.or.jp/",
    "status": "restricted_metadata_only"
  },
  {
    "designation": "JIS Z2241",
    "full_name": "Metallic materials - Tensile testing - Method of test at room temperature",
    "version_year": "2011",
    "scope_summary": "Specifies the method for tensile testing of metallic materials at room temperature and the mechanical properties determined; aligned with ISO 6892-1.",
    "source": "https://webdesk.jsa.or.jp/",
    "status": "restricted_metadata_only"
  },
  {
    "designation": "JIS Z2242",
    "full_name": "Method for Charpy pendulum impact test of metallic materials",
    "version_year": "2018",
    "scope_summary": "Specifies the Charpy V-notch and U-notch pendulum impact test method for determining the absorbed energy (toughness) of metallic materials; aligned with ISO 148-1.",
    "source": "https://webdesk.jsa.or.jp/",
    "status": "restricted_metadata_only"
  },
  {
    "designation": "JIS G4103",
    "full_name": "Nickel chromium molybdenum steels",
    "version_year": "2016",
    "scope_summary": "Low-alloy nickel-chromium-molybdenum structural steel bars for machine use, covering through-hardening and case-hardening grades (SNCM220, SNCM420, SNCM439, SNCM630, etc.) for gears, shafts and highly stressed parts.",
    "source": "https://webdesk.jsa.or.jp/",
    "status": "restricted_metadata_only"
  },
  {
    "designation": "JIS G4401",
    "full_name": "Carbon tool steels",
    "version_year": "2009",
    "scope_summary": "High-carbon plain carbon tool steels (grades SK140 to SK60, formerly SK1-SK7) for cutting tools, files, chisels, punches, springs and hand tools.",
    "source": "https://webdesk.jsa.or.jp/",
    "status": "restricted_metadata_only"
  },
  {
    "designation": "JIS G4403",
    "full_name": "High speed tool steels",
    "version_year": "2015",
    "scope_summary": "Tungsten-type and molybdenum-type high speed tool steels (SKH2, SKH51, SKH55, SKH57, etc.) retaining hardness at elevated temperature, used for drills, taps, milling cutters and forming tools.",
    "source": "https://webdesk.jsa.or.jp/",
    "status": "restricted_metadata_only"
  },
  {
    "designation": "JIS G4404",
    "full_name": "Alloy tool steels",
    "version_year": "2015",
    "scope_summary": "Alloy tool steels grouped into cold-work die steels (SKD1, SKD11), hot-work die steels (SKD6, SKD61, SKT4) and shock/cutting grades (SKS series), used for dies, moulds, punches and shear blades.",
    "source": "https://webdesk.jsa.or.jp/",
    "status": "restricted_metadata_only"
  },
  {
    "designation": "JIS G4805",
    "full_name": "High carbon chromium bearing steels",
    "version_year": "2019",
    "scope_summary": "High-carbon chromium bearing steels (SUJ2, SUJ3, SUJ4, SUJ5) for rolling bearing rings, balls and rollers requiring high hardness, wear resistance and rolling-contact fatigue strength.",
    "source": "https://webdesk.jsa.or.jp/",
    "status": "restricted_metadata_only"
  },
  {
    "designation": "JIS G4801",
    "full_name": "Spring steels",
    "version_year": "2011",
    "scope_summary": "Hot-rolled spring steel bars in silicon-manganese, manganese-chromium and chromium-vanadium grades (SUP6, SUP9, SUP10, SUP11A, etc.) for leaf and coil springs and torsion bars.",
    "source": "https://webdesk.jsa.or.jp/",
    "status": "restricted_metadata_only"
  },
  {
    "designation": "JIS G3131",
    "full_name": "Hot-rolled mild steel plates, sheet and strip",
    "version_year": "2018",
    "scope_summary": "Hot-rolled low-carbon mild steel flat products for general forming and drawing (grades SPHC, SPHD, SPHE, SPHF) used in automotive, appliance and general fabrication.",
    "source": "https://webdesk.jsa.or.jp/",
    "status": "restricted_metadata_only"
  },
  {
    "designation": "JIS G3141",
    "full_name": "Cold-reduced carbon steel sheet and strip",
    "version_year": "2021",
    "scope_summary": "Cold-rolled low-carbon steel sheet and strip for forming (grades SPCC, SPCD, SPCE, SPCF, SPCG) with good surface finish, widely used for automotive body panels and appliances.",
    "source": "https://webdesk.jsa.or.jp/",
    "status": "restricted_metadata_only"
  },
  {
    "designation": "JIS H3250",
    "full_name": "Copper and copper alloy rods and bars",
    "version_year": "2021",
    "scope_summary": "Extruded and drawn copper and copper alloy rods and bars including tough pitch copper, brasses and free-cutting leaded brass (C2600, C3601, C3604, C3771, etc.) for machined parts and fasteners.",
    "source": "https://webdesk.jsa.or.jp/",
    "status": "restricted_metadata_only"
  },
  {
    "designation": "JIS H3300",
    "full_name": "Copper and copper alloy seamless pipes and tubes",
    "version_year": "2018",
    "scope_summary": "Seamless copper and copper alloy tubes (phosphorus-deoxidised copper C1220, brasses, cupro-nickels) for heat exchangers, plumbing, air-conditioning and general piping.",
    "source": "https://webdesk.jsa.or.jp/",
    "status": "restricted_metadata_only"
  },
  {
    "designation": "JIS G5502",
    "full_name": "Spheroidal graphite iron castings",
    "version_year": "2001",
    "scope_summary": "Spheroidal-graphite (ductile/nodular) cast iron classified by tensile strength and elongation (FCD350 to FCD800), covering ferritic to pearlitic grades for high-strength ductile castings.",
    "source": "https://webdesk.jsa.or.jp/",
    "status": "restricted_metadata_only"
  }
]
